Repository: lusamek/OpenCalphad

# Introduction
This website gives the possibility to use OpenCalphad using a virtual machine. In computing, a virtual machine (VM) is an emulation of a computer system.  The virtual machine of OpenCalphad was designed to run on the platforms: Windows, Mac, and Linux. It uses the host software of the VirtualBox project, which is has the GNU Licensing. 

Screenshot #1: ![](https://raw.githubusercontent.com/lusamek/OpenCalphad/master/OC-Screen1.jpg)

## 3. Open image file
After the download of the image file of the virtual machine, the files need to be uncompressed. The image is compressed with the regular ZIP compression format. It can be uncompressed with software, like Winzip or Winrar.

File: database/database-cost507.tdb (part 5 of 8)
$
$PHASE HCP_A3
$
PARAMETER G(HCP_A3,CR,MN:VA;0) 298.15  41800.0; 6000.00 N  !
$
$PHASE HIGH_SIGMA
$
PARAMETER G(HIGH_SIGMA,MN:CR:CR;0) 298.15  -192369+152.4742*T
                           +8*GFCCMN+22*GHSERCR;   6000.00  N  !
PARAMETER G(HIGH_SIGMA,MN:CR:MN;0) 298.15 +18*GBCCMN-74263-10.7082*T
                           +8*GFCCMN+4*GHSERCR;   6000.00  N  !
PARAMETER G(HIGH_SIGMA,MN:CR:CR,MN;0) 298.15  90000;   6000.00 N  !
$
$PHASE SIGMA
$
PARAMETER G(SIGMA,MN:CR:CR;0) 298.15 +65859.5
                           +8*GFCCMN+22*GHSERCR ;   6000.00  N  !
PARAMETER G(SIGMA,MN:CR:MN;0) 298.15 
                          -172946+69.0245*T+8*GFCCMN+4*GHSERCR
                             +18*GBCCMN;   6000.00  N  !
PARAMETER G(SIGMA,MN:CR:CR,MN;0) 298.15  -1095771+862.0312*T;
                                           6000.00 N  !
$
$PHASE LIQUID
$
PARAMETER G(LIQUID,CR,MN;0) 298.15  -15009+13.6587*T; 6000.00 N  !
PARAMETER G(LIQUID,CR,MN;1) 298.15  +504+.9479*T; 6000.00 N    !
$
$------------------------------------------------------------------------
$
$
$                        SYSTEM  CR-SI ( F3 ) (Corinne, Himo and Leo)
$                                             February 19, 1992
$                         ------------
$
$PHASE LIQUID
$
PARAMETER G(LIQUID,CR,SI;0) 298.15 -119216.90+16.11445*T; 6000.00 N !
PARAMETER G(LIQUID,CR,SI;1) 298.15 -47614.70+12.17363*T; 6000.00 N !
$
$PHASE BCC_A2
$
PARAMETER G(BCC_A2,CR,SI:VA;0) 298.15 -104537.94+10.69527*T; 6000.00 N !
PARAMETER G(BCC_A2,CR,SI:VA;1) 298.15 -47614.70+12.17363*T; 6000.00 N !
$
$PHASE CUB_A15
$
PARAMETER G(CUB_A15,CR:CR;0) 298.15  20000.0+10.000*T
                                      +4.0*GHSERCR; 6000.00 N !
PARAMETER G(CUB_A15,CR:SI;0) 298.15 -126369.35+4.15051*T
                                  +3.0*GHSERCR+GHSERSI; 6000.00 N !
PARAMETER G(CUB_A15,SI:SI;0) 298.15 208000.0-80.000*T+4.0*GHSERSI;
                                  6000.00 N !
PARAMETER G(CUB_A15,SI:CR;0) 298.15 233507.47-74.15051*T
                                  +GHSERCR+3.0*GHSERSI; 6000.00 N !
PARAMETER G(CUB_A15,CR,SI:CR;0) 298.15 -107840.95; 6000.00 N !
PARAMETER G(CUB_A15,CR,SI:SI;0) 298.15 -107840.95; 6000.00 N !
PARAMETER G(CUB_A15,CR:CR,SI;0) 298.15 -13020.93; 6000.00 N !
PARAMETER G(CUB_A15,SI:CR,SI;0) 298.15 -13020.93; 6000.00 N !
$
$PHASE CR5SI3
$
$  for 8 moles of atoms (In BINGSS/BINFKT it is for 1 mol of atoms)
PARAMETER G(CR5SI3,CR:SI;0) 298.15
                         -316433.0+1065.82816*T-182.578184*T*LOG(T)
                         -23.919688E-3*T**2-2.31728E-06*T**3; 6000.00 N !
$
$
$PHASE CRSI
$
PARAMETER G(CRSI,CR:SI;0) 298.15
     -78732.28+311.58392*T-51.62865*T*LOG(T)
                         -4.47355E-03*T**2+391330*T**(-1); 6000.00 N !
$
$
$PHASE CRSI2
$
PARAMETER G(CRSI2,CR:CR;0) 298.15  10000.00-1.0*T+3.0*GHSERCR; 6000.00 N !
PARAMETER G(CRSI2,CR:SI;0) 298.15
                           -96694.43+333.33835*T-57.855747*T*LOG(T)
                             -13.22769E-03*T**2-0.43203E-06*T**3;
                             6000.00 N !
$
PARAMETER G(CRSI2,SI:CR;0) 298.15 148569.93-12.65342*T+
                                     2.0*GHSERCR+GHSERSI; 6000.00 N !
PARAMETER G(CRSI2,SI:SI;0) 298.15 +78860.26-15.77206*T
                          +3.0*GHSERSI; 6000.00 N !
PARAMETER G(CRSI2,CR:CR,SI;0) 298.15 -35879.97+7.17599*T; 6000.00 N !
PARAMETER G(CRSI2,SI:CR,SI;0) 298.15 -35879.97+7.17599*T; 6000.00 N !
PARAMETER G(CRSI2,CR,SI:CR;0) 298.15 1.0E-4; 6000.00 N !
PARAMETER G(CRSI2,CR,SI:SI;0) 298.15 1.0E-4; 6000.00 N !
$
$------------------------------------------------------------------------
$
$                          SYSTEM  CR-TI ( UK1 )
$
$                          ------------
$
$
$
$
$PHASE BCC_A2
$
PARAMETER G(BCC_A2,CR,TI:VA;0)  298.15  +19100; 6000.00 N !
PARAMETER G(BCC_A2,CR,TI:VA;1)  298.15  +5500; 6000.00 N !
PARAMETER G(BCC_A2,CR,TI:VA;2)  298.15  +1750; 6000.00 N !
$
$PHASE LAVES_C15
$
FUNCTION GLAVCR  298.15  +5000+GHSERCR; 6000.00 N !
FUNCTION GLAVTI  298.15  +5000+GHSERTI; 6000.00 N !
$
PARAMETER G(LAVES_C15,TI:CR;0) 298.15 +2*GLAVTI+GLAVCR; 6000.00 N !
PARAMETER G(LAVES_C15,CR:TI;0) 298.15 -1780-6.3*T+2*GHSERCR+GHSERTI;
                                              6000.00 N !
PARAMETER G(LAVES_C15,CR,TI:CR;0) 298.15 +10800+27*T; 6000.00 N !
PARAMETER G(LAVES_C15,CR,TI:TI;0) 298.15 +10800+27*T; 6000.00 N !
PARAMETER G(LAVES_C15,CR:CR,TI;0) 298.15 +50000; 6000.00 N !
PARAMETER G(LAVES_C15,TI:CR,TI;0) 298.15 +50000; 6000.00 N !
$
$PHASE HCP_A3
$
PARAMETER G(HCP_A3,CR,TI:VA;0) 298.15 +32500; 6000.00 N !
$
$PHASE FCC_A1
$
PARAMETER G(FCC_A1,CR,TI:VA;0) 298.15 +66300.0-27.70*T; 6000.00 N !
$
$PHASE LAVES_C14
$
PARAMETER G(LAVES_C14,TI:CR;0) 298.15 +2*GLAVTI+GLAVCR; 6000.00 N !
PARAMETER G(LAVES_C14,CR:TI;0) 298.15 -1440-6.75*T+GHSERTI+2*GHSERCR;
                                                   6000.00 N !
PARAMETER G(LAVES_C14,CR:CR,TI;0) 298.15 +60000; 6000.00 N !
PARAMETER G(LAVES_C14,TI:CR,TI;0) 298.15 +60000; 6000.00 N !
PARAMETER G(LAVES_C14,CR,TI:CR;0) 298.15 +60000; 6000.00 N !
PARAMETER G(LAVES_C14,CR,TI:TI;0) 298.15 +60000; 6000.00 N !
$
$PHASE LIQUID
$
PARAMETER G(LIQUID,CR,TI;0)  298.15 +5250; 6000.00 N !
PARAMETER G(LIQUID,CR,TI;1)  298.15 +1500; 6000.00 N !

$
$----------Data for Alti,BCC_B2 ,FCC_L12, ALM_D019 and AL3M_D022 from Alan--
$
$PHASE ALTI
$
PARAMETER G(ALTI,CR:TI;0) 298.15 15000-13.85*T+GFCCCR+GFCCTI; 6000.00 N !
PARAMETER G(ALTI,TI:CR;0) 298.15 15000-13.85*T+GFCCCR+GFCCTI; 6000.00 N !
PARAMETER G(ALTI,CR:CR,TI;0) 298.15 -15000+13.85*T; 6000.00 N !
PARAMETER G(ALTI,TI:CR,TI;0) 298.15 -15000+13.85*T; 6000.00 N !
PARAMETER G(ALTI,CR,TI:CR;0) 298.15 -15000+13.85*T; 6000.00 N !
PARAMETER G(ALTI,CR,TI:TI;0) 298.15 -15000+13.85*T; 6000.00 N !
$
$PHASE ALM_D019
$
PARAMETER G(ALM_D019,CR:TI;0) 298.15 3.0*GHCPCR+GHSERTI; 6000.00 N !
PARAMETER G(ALM_D019,TI:CR;0) 298.15 GHCPCR+3.0*GHSERTI; 6000.00 N !
PARAMETER G(ALM_D019,TI:CR,TI;0) 298.15 8125; 6000 N !
PARAMETER G(ALM_D019,CR:CR,TI;0) 298.15 8125; 6000 N !
PARAMETER G(ALM_D019,CR,TI:TI;0) 298.15 73125; 6000 N !
PARAMETER G(ALM_D019,CR,TI:CR;0) 298.15 73125; 6000 N !
$
$PHASE AL3M_D022
$
PARAMETER G(AL3M_D022,TI:CR;0) 298.15 3.0*GFCCTI+GFCCCR; 6000 N !
$
$PHASE BCC_B2
$
FUNCTION CRTIW1 298.15 0; 6000 N !
$
PARAMETER G(BCC_B2,CR:TI:VA;0) 298.15 -CRTIW1; 6000.00 N !
PARAMETER G(BCC_B2,TI:CR:VA;0) 298.15 -CRTIW1; 6000.00 N !
$
$PHASE FCC_L12
$
FUNCTION U1CRTI 298.15 1.0E-4; 6000.00 N !
$
$PARAMETER G(FCC_L12,CR:TI:VA;0)    298.15 3*U1CRTI; 6000.00 N !
$PARAMETER G(FCC_L12,TI:CR:VA;0)    298.15 3*U1CRTI; 6000.00 N !
$PARAMETER G(FCC_L12,CR,TI:CR:VA;0) 298.15 6*U1CRTI; 6000.00 N !
$PARAMETER G(FCC_L12,CR,TI:TI:VA;0) 298.15 6*U1CRTI; 6000.00 N !

$
$------------------------------------------------------------------------
$
$                          SYSTEM  CR-ZN ( F3 )
$
$                          ------------
$
$PHASE BCC_A2
$
PARAMETER G(BCC_A2,CR,ZN:VA;0) 298.15 80*T; 6000.00 N !
$
$PHASE CRZN13
$
PARAMETER G(CRZN13,CR:ZN;0) 298.15 -9800.0+0.00*T+GHSERCR
                                   +13.0*GHSERZN; 6000.00 N !
$
$PHASE CRZN17
$
PARAMETER G(CRZN17,CR:ZN;0) 298.15 -11700.0+0.00*T+GHSERCR
                                   +17.0*GHSERZN; 6000.00 N !
$
$PHASE HCP_A3
$
PARAMETER G(HCP_A3,CR,ZN:VA;0) 298.15 80*T; 6000.00 N !
$
$PHASE FCC_A1
$
PARAMETER G(FCC_A1,CR,ZN:VA;0) 298.15 80*T; 6000.00 N !
$
$mhr one line
PARAMETER G(HCP_ZN,CR,ZN:VA;0) 298.15 80*T; 6000.00 N !
$
$PHASE LIQUID
$
PARAMETER G(LIQUID,CR,ZN;0) 298.15 19000; 6000.00 N !
PARAMETER G(LIQUID,CR,ZN;1) 298.15 -1000;  6000.00 N !
$
$
$------------------------------------------------------------------------
$
$                          SYSTEM  CR-ZR ( SF1 + FR3)
$
$                          ------------
$
$
$PHASE BCC_A2
$
PARAMETER G(BCC_A2,CR,ZR:VA;0)  298.15 +16555.47+4.92028*T; 6000.00 N !
PARAMETER G(BCC_A2,CR,ZR:VA;1)  298.15 11365.57; 6000.00 N !
$
$PHASE LAVES_C15
$
$FUNCTION VV1        298.15  70327.735;   6000.00   N !
$FUNCTION VV3        298.15  62909.158;   6000.00   N !
$FUNCTION VV25       298.15  -87272.834;   6000.00   N !
$FUNCTION VV26       298.15  29.915156;   6000.00   N !
$
PARAMETER G(LAVES_C15,CR:ZR;0)  298.15  -87273+29.915*T
                                 +2*GHSERCR+GHSERZR;   6000.00 N !
PARAMETER G(LAVES_C15,ZR:CR;0)  298.15  117273-29.915*T
                                 +GHSERCR+2.0*GHSERZR;   6000.00 N !
PARAMETER G(LAVES_C15,CR,ZR:CR;0)  298.15  +70328; 6000.00 N !
PARAMETER G(LAVES_C15,CR,ZR:ZR;0)  298.15  +70328; 6000.00 N !
PARAMETER G(LAVES_C15,CR:CR,ZR;0)  298.15  +62910; 6000.00 N !
PARAMETER G(LAVES_C15,ZR:CR,ZR;0)  298.15  +62910; 6000.00 N !
$
$PHASE LAVES_C36
$
$FUNCTION VV5        298.15  5.261396E+04; 6000.00 N !
$FUNCTION VV7        298.15  2.93993E+04;  6000.00 N !
$FUNCTION VV31       298.15 -7.002608E+04; 6000.00 N !
$FUNCTION VV32       298.15  2.090140E+01; 6000.00 N !
$
PARAMETER G(LAVES_C36,CR:CR;0)  298.15  +15000+3*GHSERCR;
                                                           6000.00 N !
PARAMETER G(LAVES_C36,ZR:CR;0)  298.15 100026-20.901*T
                                    +GHSERCR+2*GHSERZR; 6000.00 N !
PARAMETER G(LAVES_C36,CR:ZR;0)  298.15 -70026+20.901*T+2*GHSERCR
                                               +GHSERZR; 6000.00 N !
PARAMETER G(LAVES_C36,ZR:ZR;0)  298.15  +15000+3*GHSERZR; 6000.00 N !
PARAMETER G(LAVES_C36,CR,ZR:CR;0)  298.15 +52614; 6000.00 N  !
PARAMETER G(LAVES_C36,CR,ZR:ZR;0)  298.15 +52614; 6000.00 N  !
PARAMETER G(LAVES_C36,CR:CR,ZR;0)  298.15 +29400; 6000.00 N  !
PARAMETER G(LAVES_C36,ZR:CR,ZR;0)  298.15 +29400; 6000.00 N  !
$
$PHASE  LAVES_C14
$
$FUNCTION VV11       298.15  5.22986E+04; 6000.00   N !
$FUNCTION VV13       298.15  2.605972E+04; 6000.00   N !
$FUNCTION VV21       298.15 -8.113766E+03; 6000.00   N !
$FUNCTION VV22       298.15 -1.165205E+01; 6000.00   N !
$
PARAMETER G(LAVES_C14,ZR:CR;0)  298.15  38114+11.652*T
                                   +GHSERCR+2*GHSERZR; 6000.00   N  !
PARAMETER G(LAVES_C14,CR:ZR;0)  298.15  -8114-11.652*T
                                   +2*GHSERCR+GHSERZR; 6000.00   N  !
PARAMETER G(LAVES_C14,CR,ZR:CR;0)  298.15 +52300; 6000.00 N !
PARAMETER G(LAVES_C14,CR,ZR:ZR;0)  298.15 +52300; 6000.00 N  !
PARAMETER G(LAVES_C14,CR:CR,ZR;0)  298.15 +26060; 6000.00 N  !
PARAMETER G(LAVES_C14,ZR:CR,ZR;0)  298.15 +26060; 6000.00 N  !
$
$PHASE  HCP_A3
$
PARAMETER G(HCP_A3,CR,ZR:VA;0) 298.15 15800.00; 6000.00 N !
$
$PHASE LIQUID
$
PARAMETER G(LIQUID,CR,ZR;0)  298.15 -12971.34+1.20015*T; 6000.00 N !
PARAMETER G(LIQUID,CR,ZR;1)  298.15 +8025.96-0.74259*T; 6000.00 N !
PARAMETER G(LIQUID,CR,ZR;2)  298.15 -9984.87+.92383*T; 6000.00 N !
$
$PHASE  FCC_A1
$
PARAMETER G(FCC_A1,CR,ZR:VA;0) 298.15 20000.00; 6000.00 N !

$
$
$------------------------------------------------------------------------
$
$                          SYSTEM  CU-FE (FR3-S2 . HIMO - AKE )
$
$                          ------------
$
$PHASE BCC_A2
$
PARAMETER G(BCC_A2,CU,FE:VA;0) 298.15 3.9258E+04-4.14983*T; 
                              6000.00 N !
$
$PHASE FCC_A1
$
PARAMETER G(FCC_A1,CU,FE:VA;0) 298.15 4.82325E+04-8.60954*T;
                              6000.00 N !
PARAMETER G(FCC_A1,CU,FE:VA;1) 298.15 8.86188E+03-5.28975*T;
                              6000.00 N !
$
$PHASE HCP_A3
$
PARAMETER G(HCP_A3,CU,FE:VA;0) 298.15 4.82325E+04-8.60954*T;
                              6000.00 N !
PARAMETER G(HCP_A3,CU,FE:VA;1) 298.15 8.86188E+03-5.28975*T;
                              6000.00 N !
$
$PHASE LIQUID
$
PARAMETER G(LIQUID,CU,FE;0) 298.15 3.6088E+04-2.32968E+00*T;
                              6000.00 N !
PARAMETER G(LIQUID,CU,FE;1) 298.15 3.2453E+02-3.270E-02*T;
                               6000.00 N !
PARAMETER G(LIQUID,CU,FE;2) 298.15 1.03554E+04-3.60297E+00*T;
                               6000.00 N !
$
$------------------------------------------------------------------------
$
$                          SYSTEM  CU-LI (UK1)
$
$                          ------------
$
$
$PHASE BCC_A2
$
PARAMETER G(BCC_A2,CU,LI:VA;0)  298.15 +50000; 6000.00 N !
$
$PHASE FCC_A1
$
$PARAMETER G(FCC_A1,CU,LI:VA;0)  298.15 +2600+13.0*T; 6000.00 N !
$
$The parameters below were given to IA on Jan 13th. 1994
PARAMETER G(FCC_A1,CU,LI:VA;0)  298.15 +2750+13.0*T; 6000.00 N !
PARAMETER G(FCC_A1,CU,LI:VA;1)  298.15 -1000; 6000.00 N !
$
$PHASE HCP_A3
$
PARAMETER G(HCP_A3,CU,LI:VA;0)  298.15 +2042+10.9617*T; 6000.00 N !
$
$
$PHASE LIQUID
$
PARAMETER G(LIQUID,CU,LI;0)  298.15 +66000-44.723*T; 6000.00 N !
$
$
$------------------------------------------------------------------------
$
$                          SYSTEM  CU-MG (F1-D9-SF1)
$                          (updated by Leo and sent July 1997)
$                          ------------
$
$ PHASE BCC_A2
$
PARAMETER L(BCC_A2,CU,MG:VA;0) 298.15 -10000; 6000.0 N !
$
$ PHASE BCC_B2
$
PARAMETER G(BCC_B2,CU:MG:VA;0) 298.15 0.0; 6000.0 N !
PARAMETER G(BCC_B2,MG:CU:VA;0) 298.15 0.0; 6000.0 N !
$
$ The data for the BCC_B2 below includes also the disordered part as
$ sent by Leo. (note that his values are for 2 atoms.
$ PHASE BCC_B2
$
$ FUNCTION L0CM      270.0   -5000.0;  0.5*L0CM=-2500
$ FUNCTION A1CM      270.0       0.0;  0.5*A1CM=0
$PARAMETER G(BCC_B2,CU:MG:VA;0) 298.15 -2500
$                              +0.5*GBCCCU+0.5*GBCCMG; 6000.0 N !
$PARAMETER G(BCC_B2,MG:CU:VA;0) 298.15 -2500
$                              +0.5*GBCCCU+0.5*GBCCMG; 6000.0 N !
$PARAMETER L(BCC_B2,CU,MG:CU:VA;0) 298.15 -2500;   6000.0 N !
$PARAMETER L(BCC_B2,CU,MG:MG:VA;0) 298.15 -2500;   6000.0 N !
$PARAMETER L(BCC_B2,CU:CU,MG:VA;0) 298.15 -2500;   6000.0 N !
$PARAMETER L(BCC_B2,MG:CU,MG:VA;0) 298.15 -2500;   6000.0 N !
$
$PHASE LAVES_C14
$
PARAMETER G(LAVES_C14,CU:MG;0) 298.15
        -24690.99+364.73085*T-69.276417*T*LN(T)
      -5.19246E-04*T**2+143502*T**(-1)-5.65953E-06*T**3;    6000.0 N !
PARAMETER G(LAVES_C14,MG:CU;0) 298.15 +74970.96-16.46448*T
                           +2*GHSERMG+GHSERCU; 6000.0 N !
PARAMETER G(LAVES_C14,CU:CU,MG;0)  298.15   6599.45; 6000.0 N !
PARAMETER G(LAVES_C14,MG:CU,MG;0)  298.15   6599.45; 6000.0 N !
PARAMETER G(LAVES_C14,CU,MG:CU;0)  298.15  13011.35; 6000.0 N !
PARAMETER G(LAVES_C14,CU,MG:MG;0)  298.15  13011.35; 6000.0 N !
$
$PHASE LAVES_C15 (CU2MG)
$
$PARAMETER G(LAVES_C15,CU:CU;0) 298.15 15000.00+3.0*GHSERCU; 6000.00 N !
PARAMETER G(LAVES_C15,CU:MG;0) 298.15
       -54690.99+364.73085*T-69.276417*T*LOG(T)
                            -0.519246E-03*T**2+143502*T**(-1)
                            -5.65953E-6*T**3; 6000.00 N !
PARAMETER G(LAVES_C15,MG:CU;0) 298.15  104970.96-16.46448*T+2.0*GHSERMG
                                    +GHSERCU; 6000.00 N !
$PARAMETER G(LAVES_C15,MG:MG;0) 298.15 15000.00+3.0*GHSERMG; 6000.00 N !
PARAMETER G(LAVES_C15,CU,MG:CU;0) 298.15 13011.35; 6000.00 N !
PARAMETER G(LAVES_C15,CU,MG:MG;0) 298.15 13011.35; 6000.00 N !
PARAMETER G(LAVES_C15,CU:CU,MG;0) 298.15 6599.45; 6000.00 N !
PARAMETER G(LAVES_C15,MG:CU,MG;0) 298.15 6599.45; 6000.00 N !
$
$
$PHASE LAVES_C36
$
PARAMETER G(LAVES_C36,CU:MG;0) 298.15
      -34690.99+364.73085*T-69.276417*T*LN(T)
      -5.19246E-04*T**2+143502*T**(-1)-5.65953E-06*T**3; 6000.0 N !
PARAMETER G(LAVES_C36,MG:CU;0) 298.15 +84970.96-16.46448*T
             +2*GHSERMG+GHSERCU; 6000.0 N !
PARAMETER G(LAVES_C36,CU:CU,MG;0)  298.15   6599.45; 6000.0 N !
PARAMETER G(LAVES_C36,MG:CU,MG;0)  298.15   6599.45; 6000.0 N !
PARAMETER G(LAVES_C36,CU,MG:CU;0)  298.15  13011.35; 6000.0 N !
PARAMETER G(LAVES_C36,CU,MG:MG;0)  298.15  13011.35; 6000.0 N !
$
$PHASE CUZN_GAMM
$
$FUNCTION K4  -11552.71-1.67824*T;
$FUNCTION K5  +15732.3-10.26575*T;
$FUNCTION K7   +9000.0-1.50000*T;
$13*K4+2*K5+6*K7=-64720.63-51.34862*T
PARAMETER G(CUZN_GAMMA,CU:CU:CU:MG;0) 298.15 -64720.63-51.34862*T
      +7*GHSERCU+6*GHSERMG; 6000.0 N !
$
$ PHASE CUMG2
$
PARAMETER G(CUMG2,CU:MG;0) 298.15 -28620.0+1.86456*T
                             +GHSERCU+2.0*GHSERMG; 6000.00 N !
$
$
$ PHASE FCC_A1
$
PARAMETER G(FCC_A1,CU,MG:VA;0) 298.15  -22059.61+5.63232*T; 6000.00 N !
$
$
$ PHASE HCP_A3
$
PARAMETER G(HCP_A3,CU,MG:VA;0) 298.15  +22500.00-3.00000*T; 6000.0 N !
$
$
$PHASE HCP_ZN
$
PARAMETER G(HCP_ZN,CU,MG:VA;0) 298.15  +22500.00-3.00000*T; 6000.0 N !
$
$
$PHASE LIQUID
$
PARAMETER G(LIQUID,CU,MG;0) 298.15 -36962.71+4.74394*T; 6000.00 N !
PARAMETER G(LIQUID,CU,MG;1) 298.15 -8182.19; 6000.00 N !
$
$ PHASE MG2ZN11
$
$ FUNCTION V_CU    0.0;  13*V_CU=0.0
PARAMETER G(MG2ZN11,MG:CU;0) 298.15 0.0
                               +2*GHSERMG+11*GHSERCU; 6000.00 N !
$
$ PHASE MG2ZN3
$
$ FUNCTION M2Z3_CU  0.0;  5*M2Z3_CU=0
PARAMETER G(MG2ZN3,MG:CU;0) 298.15 0
                              +2*GHSERMG+3*GHSERCU;  6000.0 N !
$
$ PHASE MGZN
$
$FUNCTION MGZN_CU   0.0;    25*MGZN_CU=0.0
$
PARAMETER G(MGZN,MG:CU;0) 298.15 0.0
                              +12*GHSERMG+13*GHSERCU;  6000.0 N !
$
$-------------------------------------------------------------------
$
$                          SYSTEM  CU-NI (S. an MEY,RWTH )
$
$                          ------------
$PHASE FCC_A1
$
$
PARAMETER L(FCC_A1,CU,NI:VA;0)  298.15 +8047.72+3.42217*T; 6000.00 N !
PARAMETER L(FCC_A1,CU,NI:VA;1)  298.15 -2041.3+.99714*T; 6000.00 N !
$
PARAMETER TC(FCC_A1,CU,NI:VA;0)  298.15 -935.5; 6000.00 N !
PARAMETER TC(FCC_A1,CU,NI:VA;1)  298.15 -594.9; 6000.00 N !
$
PARAMETER BMAGN(FCC_A1,CU,NI:VA;0)  298.15 +0.52; 6000.00 N !
PARAMETER BMAGN(FCC_A1,CU,NI:VA;1)  298.15 -.7316; 6000.00 N !
PARAMETER BMAGN(FCC_A1,CU,NI:VA;2)  298.15 -.3174; 6000.00 N !
$
$PHASE BCC_A2
$
PARAMETER L(BCC_A2,CU,NI:VA;0)  298.15 +8047.72+3.42217*T; 6000.00 N !
PARAMETER L(BCC_A2,CU,NI:VA;1)  298.15 -2041.3+.99714*T; 6000.00 N !
$
$PHASE HCP_A3
$
PARAMETER L(HCP_A3,CU,NI:VA;0)  298.15 +8047.72+3.42217*T; 6000.00 N !
PARAMETER L(HCP_A3,CU,NI:VA;1)  298.15 -2041.3+.99714*T; 6000.00 N !
$
$PHASE LIQUID
$
PARAMETER G(LIQUID,CU,NI;0)  298.15 +12048.61+1.29893*T; 6000.00 N !
PARAMETER G(LIQUID,CU,NI;1)  298.15 -1861.61+.94201*T; 6000.00 N !
$
$---------------------------------------------------------------------
$
$                          SYSTEM  CU-SI (M.H.G. JACOBS,RWTH AC.
$  revised by Tatjana. The compounds Cu87Si13-kappa and Cu85Si15-beta
$  replaced respectively by hcp-A3 and bcc_A2. July 1997)
$
$                          ------------
$
$
$--------------------
$PHASE CU85SI15_BETA
$
$PARAMETER G(CU85SI15_BETA,CU:SI;0)  298.15 -4021.08+123.92192*T
$               -23.920296*T*LOG(T)-2.545250E-03*T**2+0.10931E-06*T**3
$                                      +71106*T**(-1); 6000.00 N !
$                                    +68623*T**(-1); 6000.00 N !
$
$ PHASE CU85SI15_BETA replaced by BCC_A2
$
$PHASE BCC_A2
$
PARAMETER G(BCC_A2,CU,SI:VA;0) 298.15 -21740+3.9*T; 6000.00 N !
PARAMETER G(BCC_A2,CU,SI:VA;1)  298.15 -40000-4.39*T; 6000.00 N !
PARAMETER G(BCC_A2,CU,SI:VA;2)  298.15  -100; 6000.00 N !
$
$
$ PHASE BCC_B2
$
PARAMETER G(BCC_B2,CU:SI:VA;0) 298.15 0.0; 6000.0 N !
PARAMETER G(BCC_B2,SI:CU:VA;0) 298.15 0.0; 6000.0 N !
$
$
$--------------------
$
$PHASE CU87SI13_KAPPA
$
$PARAMETER G(CU87SI13_KAPPA,CU:SI;0)  298.15 -5368.51+125.36694*T
$               -23.945909*T*LOG(T)-0.00256013*T**2+0.11196E-06*T**3
$                                    +68623*T**(-1); 6000.00 N !
$
$ PHASE CU87SI13_KAPPA replaced by HCP-A3
$
$PHASE HCP-A3
$
PARAMETER G(HCP_A3,CU,SI:VA;0)  298.15 -19948-2.356*T; 6000.00 N !
PARAMETER G(HCP_A3,CU,SI:VA;1)  298.15  -23800-1.97*T; 6000.00 N !
PARAMETER G(HCP_A3,CU,SI:VA;2) 298.15   -20; 6000.00 N !
$
$PHASE HCP-ZN
$
PARAMETER G(HCP_ZN,CU,SI:VA;0)  298.15 0.0001; 6000.00 N !
$
$
$--------------------
$
$PHASE FCC_A1
$
PARAMETER G(FCC_A1,CU,SI:VA;0)  298.15 -34105.96-1.908*T; 6000.00 N !
$
$
$PHASE CU33SI7_DELTA
$
PARAMETER G(CU33SI7_DELTA,CU:SI;0)  298.15 -200372.4+4985.675*T
               -955.5312*T*LOG(T)-0.101066*T**2+4.2396E-06*T**3
               +2968440*T**(-1); 6000.00 N !
$
$
$--------------------
$
$PHASE CU56SI11_GAMMA
$
$PARAMETER G(CU56SI11_GAMMA,CU:SI;0)  298.15 -455415.0+9222.496*T
$               -1709.412*T*LOG(T)-1.698242E-01*T**2+7.19714E-06*T**3
$               +4882290.0*T**(-1); 6000.00 N !
$
$ Data modified because of the bcc and hcp phases
$
PARAMETER G(CU56SI11_GAMMA,CU:SI;0)  298.15  +69000+405*T-107.73*T*LN(T)
                 +56*GHSERCU+11*GHSERSI; 6000.00 N !
$
$-------------------
$
$PHASE CU4SI_EPSILON
$
PARAMETER G(CU4SI_EPSILON,CU:SI;0)  298.15 -39974.35+858.5047*T
              -154.6764*T*LOG(T)+1.074864E-02*T**2+5.1335E-07*T**3
              +386580.0*T**(-1); 6000.00 N !
$
$PHASE CU19SI6_ETA
$
PARAMETER G(CU19SI6_ETA,CU:SI;0)  298.15 -137488.5+3119.537*T
              -595.1259*T*LOG(T)-6.19575E-02*T**2+2.434E-06*T**3
              +2.057075E+06*T**(-1); 6000.00 N !
$
$PHASE LIQUID
$
PARAMETER G(LIQUID,CU,SI;0)  298.15 -39688.86+14.27467*T; 6000.00 N !
PARAMETER G(LIQUID,CU,SI;1)  298.15 -49937.13+29.78960*T; 6000.00 N !
PARAMETER G(LIQUID,CU,SI;2)  298.15 -31810.16+18.00804*T; 6000.00 N !
$
$PHASE LAVES_15
$
$C15RK+C15YRK=-193131+20.69*T+208436=15305+20.69*T
$C15RK+C15XRK=-193131+20.69*T+208436=15305+20.69*T
$
PARAMETER G(LAVES_C15,CU:SI;0) 298.15 +15000+2*GHSERCU+GHSERSI; 6000.00 N !  
PARAMETER G(LAVES_C15,SI:CU;0) 298.15 +15000+2*GHSERSI+GHSERCU; 6000.00 N !  
PARAMETER L(LAVES_C15,CU,SI:SI;0)  298.15  15305+20.69*T; 6000.00 N !
PARAMETER L(LAVES_C15,CU,SI:CU;0)  298.15  15305+20.69*T; 6000.00 N !
$
$
$
$---------------------------------------------------------------------
$
$                          SYSTEM  CU-Y (D3)
$
$                          ------------
$
$
$PHASE BCC_A2
$
PARAMETER G(BCC_A2,CU,Y:VA;0)  298.15 +80*T; 6000.00 N !
$
$PHASE FCC_A1
$
PARAMETER G(FCC_A1,CU,Y:VA;0)  298.15 +80*T; 6000.00 N !
$
$PHASE FCC_A1
$
PARAMETER G(HCP_A3,CU,Y:VA;0)  298.15 +80*T; 6000.00 N !
$
$PHASE LIQUID
$
PARAMETER G(LIQUID,CU,Y;0)  298.15  -88958.06+21.56669*T; 6000.00 N !
PARAMETER G(LIQUID,CU,Y;1)  298.15  -33607.31+3.10462*T; 6000.00 N !
PARAMETER G(LIQUID,CU,Y;2)  298.15  +8083.16-.74669*T; 6000.00 N !
$
$PHASE CU2Y_H
$
PARAMETER G(CU2Y_H,CU:Y;0)  298.15  -51788.22-5.96538*T
                                    +2*GHSERCU+GHSERY; 6000.00 N !
$
$ PHASE CU2Y_R 
$
PARAMETER G(CU2Y_R,CU:Y;0)  298.15  -65324.22+6.03462*T
                                    +2*GHSERCU+GHSERY; 6000.00 N !
$
$ PHASE CU4Y
$
PARAMETER G(CU4Y,CU:Y;0)  298.15  -89328.5+8.25205*T
                                    +4*GHSERCU+GHSERY; 6000.00 N !
$
$PHASE CU6Y 
$
PARAMETER G(CU6Y,CU:CU2;0)  298.15  +35000+7*GHSERCU; 6000.00 N !
PARAMETER G(CU6Y,CU:Y;0)  298.15  -89797.58+8.29539*T
                                    +5*GHSERCU+GHSERY; 6000.00 N !
PARAMETER G(CU6Y,CU:CU2,Y;0)  298.15  -34386.27+3.17656*T; 6000.00 N !
$
$ PHASE CU7Y2 
$
PARAMETER G(CU7Y2,CU:Y;0)  298.15  -168519.6+15.56757*T
                                   +7*GHSERCU+2*GHSERY; 6000.00 N !
$
$ PHASE CUY 
$
PARAMETER G(CUY,CU:Y;0)  298.15  -44616.68+4.12162*T
                                 +GHSERCU+GHSERY; 6000.00 N !
$
$----------------------------------------------------------------------
$
$
$                          SYSTEM  CU-ZN (D9 -- modified by D3 )
$
$                          ------------
$
$PHASE ALCU_DELTA (from Inaki)
$
PARAMETER G(ALCU_DELTA,ZN:CU;0)  298.15  -1.2000000E+04
                          +2*GHSERZN+3*GHSERCU;   6000.00 N !
$
$PHASE ALCU_EPSILON (from Inaki)
$
PARAMETER G(ALCU_EPSILON,ZN:CU;0)  298.15 -5000
                          +GHSERZN+GHSERCU;   6000.00 N !
PARAMETER L(ALCU_EPSILON,CU,ZN:CU;0)  298.15 1.0E-4; 6000.00 N !
$
$PHASE ALCU_ETA (from Inaki)
$
PARAMETER G(ALCU_ETA,CU:ZN;0)  298.15  3.0400000E+03
                          +GHSERCU#+GHSERZN#; 6000.00 N !
PARAMETER L(ALCU_ETA,CU:CU,ZN;0)  298.15 -9.4300000E+02; 6000.00 N !
$
$PHASE ALCU_ZETA (from Inaki)
$
PARAMETER G(ALCU_ZETA,ZN:CU;0)  298.15 -5.0E+03
                            +9*GHSERZN+11*GHSERCU; 6000.00 N !
$
$PHASE ALCUZN_T (from Inaki)
$
FUNCTION L0      298.15 -51595.87+13.06392*T; 6000.00 N !
FUNCTION P1      298.15 -3085; 6000.00 N !
FUNCTION GCZBCC 298.15 +.5*L0+2*P1+GBCCCU+GBCCZN; 6000.00 N !
$PARAMETER G(ALCUZN_T,ZN:CU;0)  298.15   +2*GCZBCC
$                     +90000-1.3696000E+04+9.66*T; 6000.00 N !
PARAMETER G(ALCUZN_T,ZN:CU;0)  298.15   44336.07+16.19*T
                                   +2.0*GBCCCU+2.0*GBCCZN; 6000.00 N !
PARAMETER L(ALCUZN_T,ZN:CU,VA;0)  298.15  +6.9810E+03; 6000.00 N !
$
$
$PHASE BCC_B2
$
$FUNCTION L0      298.15 -51595.87+13.06392*T; 6000.00 N !
$FUNCTION L1      298.15   +7562.13-6.45432*T; 6000.00 N !
$FUNCTION L2      298.15 +30743.74-29.91503*T; 6000.00 N !
$FUNCTION K4      298.15  -11552.71-1.67824*T; 6000.00 N !
$FUNCTION K5      298.15 +15732.30-10.26575*T; 6000.00 N !
$FUNCTION K6      298.15 +37289.20-13.05259*T; 6000.00 N !
$FUNCTION P1      298.15 -3085; 6000.00 N !
$FUNCTION P2      298.15 -P1; 6000.00 N !
$
$PARAMETER G(BCC_B2,CU:ZN:VA;0)    298.15 +0.25*L0+P1+0.5*GBCCCU
$                                      +0.5*GBCCZN; 6000.00 N !
$PARAMETER G(BCC_B2,ZN:CU:VA;0)    298.15 +0.25*L0+P1+0.5*GBCCCU
$                                      +0.5*GBCCZN; 6000.00 N !
$PARAMETER G(BCC_B2,CU:CU,ZN:VA;0) 298.15 +0.25*L0+0.375*L1
$                                      +0.1875*L2+P2; 6000.00 N !
$PARAMETER G(BCC_B2,CU:CU,ZN:VA;1) 298.15 +0.125*L1+0.25*L2; 6000.00 N !
$PARAMETER G(BCC_B2,CU:CU,ZN:VA;2) 298.15 +0.0625*L2; 6000.00 N !
$PARAMETER G(BCC_B2,CU,ZN:CU:VA;0) 298.15 +0.25*L0+0.375*L1
$                                      +0.1875*L2+P2; 6000.00 N !
$PARAMETER G(BCC_B2,CU,ZN:CU:VA;1) 298.15 +0.125*L1+0.25*L2; 6000.00 N !
$PARAMETER G(BCC_B2,CU,ZN:CU:VA;2) 298.15 +0.0625*L2; 6000.00 N !
$PARAMETER G(BCC_B2,ZN:CU,ZN:VA;0) 298.15 +0.25*L0-0.375*L1
$                                      +0.1875*L2+P2; 6000.00 N !
$PARAMETER G(BCC_B2,ZN:CU,ZN:VA;1) 298.15 +0.125*L1-0.25*L2; 6000.00 N !
$PARAMETER G(BCC_B2,ZN:CU,ZN:VA;2) 298.15 +0.0625*L2; 6000.00 N !
$PARAMETER G(BCC_B2,CU,ZN:ZN:VA;0) 298.15 +0.25*L0-0.375*L1
$                                      +0.1875*L2+P2; 6000.00 N !
$PARAMETER G(BCC_B2,CU,ZN:ZN:VA;1) 298.15 +0.125*L1-0.25*L2; 6000.00 N !
$PARAMETER G(BCC_B2,CU,ZN:ZN:VA;2) 298.15 +0.0625*L2; 6000.00 N !
$PARAMETER G(BCC_B2,CU,ZN:CU,ZN:VA;0)  298.15 -1.5*L2; 6000.00 N !
$
$PHASE CUZN_EPS
$
$PARAMETER G(CUZN_EPS,CU:VA;0)    298.15 5+GHSERCU; 6000.00 N !
$PARAMETER G(CUZN_EPS,ZN:VA;0)    298.15 +GFCCZN; 6000.00 N !
$PARAMETER G(CUZN_EPS,CU,ZN:VA;0) 298.15 -35433.30+5.24516*T; 6000.00 N !
$PARAMETER G(CUZN_EPS,CU,ZN:VA;1) 298.15 +25276.81-9.96989*T; 6000.00 N !
$
$PHASE BCC_B2 
$
$FUNCTION L0CZ 298.15  -25797.94+6.53196*T;   6000.00   N !
$FUNCTION L1CZ 298.15  +1890.53-1.61358*T;    6000.00   N !
$FUNCTION L2CZ 298.15  +3842.97-3.73938*T;    6000.00   N !
$FUNCTION A1CZ 298.15  -6170;                 6000.00   N !
$
$divided by two  (number of sites 0.5 0.5)
$
FUNCTION L0CZ 298.15  -12898.97+3.26598*T;   6000.00   N !
FUNCTION L1CZ 298.15  +945.265-0.80679*T;    6000.00   N !
FUNCTION L2CZ 298.15  +1921.485-1.86969*T;    6000.00   N !
FUNCTION A1CZ 298.15  -3085;    6000.00   N ! 
$              
$PARAMETER G(BCC_B2,CU:CU:VA;0)  298.15 +GBCCCU;       6000.00 N REF: 0 !
$PARAMETER G(BCC_B2,ZN:CU:VA;0)  298.15 +L0CZ+A1CZ+0.5*GBCCCU+0.5*GBCCZN;   
$     6000.00   N REF: 0 !
$PARAMETER G(BCC_B2,CU:ZN:VA;0)  298.15 +L0CZ+A1CZ+0.5*GBCCCU+0.5*GBCCZN;   
$     6000.00   N REF: 0 !
$PARAMETER G(BCC_B2,ZN:ZN:VA;0)  298.15 +GBCCZN;       6000.00 N REF: 0 !
$PARAMETER G(BCC_B2,CU,ZN:CU:VA;0)  298.15 +L0CZ-A1CZ+3*L1CZ+3*L2CZ;
$     6000.00   N REF: 0 !
$PARAMETER G(BCC_B2,CU,ZN:CU:VA;1)  298.15 +L1CZ+4*L2CZ; 6000.00 N REF: 0 !
$PARAMETER G(BCC_B2,CU,ZN:CU:VA;2)  298.15 +L2CZ;        6000.00 N REF: 0 !
$PARAMETER G(BCC_B2,CU,ZN:CU,ZN:VA;0)  298.15 -24*L2CZ;  6000.00 N REF: 0 !
$PARAMETER G(BCC_B2,CU:CU,ZN:VA;0)  298.15 +L0CZ-A1CZ+3*L1CZ+3*L2CZ;
$     6000.00   N REF: 0 !
$PARAMETER G(BCC_B2,CU:CU,ZN:VA;1)  298.15 +L1CZ+4*L2CZ; 6000.00 N REF: 0 !
$PARAMETER G(BCC_B2,CU:CU,ZN:VA;2)  298.15 +L2CZ;        6000.00 N REF: 0 !
$PARAMETER G(BCC_B2,ZN:CU,ZN:VA;0)  298.15 +L0CZ-A1CZ-3*L1CZ+3*L2CZ;
$     6000.00   N REF: 0 !
$PARAMETER G(BCC_B2,ZN:CU,ZN:VA;1)  298.15 +L1CZ-4*L2CZ; 6000.00 N REF: 0 !
$PARAMETER G(BCC_B2,ZN:CU,ZN:VA;2)  298.15 +L2CZ;        6000.00 N REF: 0 !
$PARAMETER G(BCC_B2,CU,ZN:ZN:VA;0)  298.15 +L0CZ-A1CZ-3*L1CZ+3*L2CZ;
$     6000.00   N REF: 0 !
$PARAMETER G(BCC_B2,CU,ZN:ZN:VA;1)  298.15 +L1CZ-4*L2CZ; 6000.00 N REF: 0 !
$PARAMETER G(BCC_B2,CU,ZN:ZN:VA;2)  298.15 +L2CZ;        6000.00 REF: 0 !
$
$---------------A2-B2 ordering with splitting-----------------------------
$
$PHASE BCC_A2
$
PARAMETER G(BCC_A2,CU,ZN:VA;0) 298.15 -51595.88+13.064*T; 6000.00 N !
PARAMETER G(BCC_A2,CU,ZN:VA;1) 298.15 7562.12-6.45432*T; 6000.00 N !
PARAMETER G(BCC_A2,CU,ZN:VA;2) 298.15 30743.74-29.915*T; 6000.00 N !
$
$PHASE BCC_B2
$
PARAMETER G(BCC_B2,CU:ZN:VA;0) 298.15 -6170; 6000.00 N !
PARAMETER G(BCC_B2,ZN:CU:VA;0) 298.15 -6170; 6000.00 N !
$
$PHASE FCC_A1
$
PARAMETER G(FCC_A1,CU,ZN:VA;0) 298.15 -42803.75+10.02258*T; 6000.00 N !
PARAMETER G(FCC_A1,CU,ZN:VA;1) 298.15   +2936.39-3.05323*T; 6000.00 N !
PARAMETER G(FCC_A1,CU,ZN:VA;2) 298.15   +9034.20-5.39314*T; 6000.00 N !
$
$
$PHASE GAMMA_H (from Inaki)
$
PARAMETER G(GAMMA_H,ZN:CU:CU;0) 298.15 1.0E-4; 6000 N !
$
$PHASE HCP_A3
$
PARAMETER G(HCP_A3,CU,ZN:VA;0) 298.15 -36475+4.896*T; 6000.00 N !
PARAMETER G(HCP_A3,CU,ZN:VA;1) 298.15 +24790-10.135*T; 6000.0 N !
$
$PHASE HCP_ZN
$
PARAMETER G(HCP_ZN,CU,ZN:VA;0) 298.15 -14432.17-10.7814*T; 6000.00 N !
$
$PHASE CUZN_GAMMA
$
FUNCTION K4        270.0  -11552.71-1.67824*T;    6000.0 N !
FUNCTION K5        270.0  +15732.3-10.26575*T;    6000.0 N !
FUNCTION K6        270.0  +37289.2-13.05259*T;    6000.0 N !
$13*K4+2*K5=-118720.63-42.34862*T
$13*K4+2*K5+2*K6=-44142.23-68.4538*T
$13*K4=-150185.23-21.81712*T
$13*K4+2*K6=-75606.83-47.9223*T
PARAMETER G(CUZN_GAMMA,CU:CU:CU:ZN;0) 298.15 -118720.63-42.34862*T
      +7*GHSERCU+6*GHSERZN; 6000.00 N !
PARAMETER G(CUZN_GAMMA,ZN:CU:CU:ZN;0) 298.15 -44142.23-68.4538*T
      +5*GHSERCU+8*GHSERZN;              6000.0 N !
PARAMETER G(CUZN_GAMMA,CU:ZN:CU:ZN;0) 298.15 -150185.23-21.81712*T
                                 +5*GHSERCU+8*GHSERZN; 6000.00 N !
PARAMETER G(CUZN_GAMMA,ZN:ZN:CU:ZN;0) 298.15 -75606.83-47.9223*T
                          +3*GHSERCU+10*GHSERZN; 6000.00 N !
PARAMETER L(CUZN_GAMMA,CU:CU,ZN:CU:ZN;0) 298.15 1E-4; 6000 N !
PARAMETER L(CUZN_GAMMA,ZN:CU,ZN:CU:ZN;0) 298.15 1E-4; 6000 N !
PARAMETER L(CUZN_GAMMA,CU,ZN:CU:CU:ZN;0) 298.15 1E-4; 6000 N !
PARAMETER L(CUZN_GAMMA,CU,ZN:ZN:CU:ZN;0) 298.15 1E-4; 6000 N !
$

$PHASE LAVES_C14
$
$
PARAMETER G(LAVES_C14,CU:ZN;0) 298.15 +15000+2*GHSERCU+GHSERZN; 6000.0 N !
PARAMETER G(LAVES_C14,ZN:CU;0) 298.15 +15000+2*GHSERZN+GHSERCU; 6000.0 N !
PARAMETER G(LAVES_C14,CU,ZN:CU;0)  298.15 -75305.48; 6000.0 N !
PARAMETER G(LAVES_C14,CU,ZN:ZN;0)  298.15 -75305.48; 6000.0 N !
$
$PHASE LAVES_C15
$
$
PARAMETER G(LAVES_C15,CU:ZN;0) 298.15 +15000+2*GHSERCU+GHSERZN; 6000.0 N !
PARAMETER G(LAVES_C15,ZN:CU;0) 298.15 +15000+2*GHSERZN+GHSERCU; 6000.0 N !
PARAMETER L(LAVES_C15,CU,ZN:CU;0)  298.15 -78824.62;   6000.0 N !
PARAMETER L(LAVES_C15,CU,ZN:ZN;0)  298.15 -78824.62;   6000.0 N !
PARAMETER L(LAVES_C15,CU,ZN:CU;1)  298.15  25529.06;   6000.0 N !
PARAMETER L(LAVES_C15,CU,ZN:ZN;1)  298.15  25529.06;   6000.0 N !
$
$PHASE LAVES_C36
$
$
PARAMETER G(LAVES_C36,CU:ZN;0) 298.15 +15000+2*GHSERCU+GHSERZN; 6000.0 N !
PARAMETER G(LAVES_C36,ZN:CU;0) 298.15 +15000+2*GHSERZN+GHSERCU; 6000.0 N !
PARAMETER G(LAVES_C36,CU,ZN:CU;0)  298.15 -90226.26; 6000.0 N !
PARAMETER G(LAVES_C36,CU,ZN:ZN;0)  298.15 -90226.26; 6000.0 N !
$
$ PHASE LIQUID
$
PARAMETER G(LIQUID,CU,ZN;0) 298.15 -40695.54+12.65269*T; 6000.00 N !
PARAMETER G(LIQUID,CU,ZN;1) 298.15   +4402.72-6.55425*T; 6000.00 N !
PARAMETER G(LIQUID,CU,ZN;2) 298.15   +7818.10-3.25416*T; 6000.00 N !
$
$------------------------------------------------------------------------
$
$                          SYSTEM  CU-ZR (SF1)
$
$                          ------------
$
$
$PHASE BCC_A2
$
PARAMETER G(BCC_A2,CU,ZR:VA;0)  298.15   -7381.13;  6000.00 N !
$
$PHASE CU10ZR7
$
PARAMETER G(CU10ZR7,CU:ZR;0)  298.15  -2.4175E+05
                                  +10.0*GHSERCU+7.0*GHSERZR; 6000.00 N !
$PHASE CU5ZR
PARAMETER G(CU5ZR,CU:ZR;0)  298.15  -61794.0
                                    +5.0*GHSERCU+GHSERZR ; 6000.00 N !
$
$PHASE CUZR
PARAMETER G(CUZR,CU:ZR;0)  298.15  -20104.24-7.63196*T
                                  +GHSERCU+GHSERZR; 6000.00 N !
$
$PHASE CUZR2
$
PARAMETER G(CUZR2,CU:ZR;0)  298.15  -43904.01+5.19051*T
                      +GHSERCU+2.0*GHSERZR ;   6000.00    N !
$
$PHASE CU51ZR14
$
PARAMETER G(CU51ZR14,CU:ZR;0)  298.15  -8.434127E+05
                      +51.0*GHSERCU+14.0*GHSERZR ;   6000.00    N !
$
$PHASE CU8ZR3
$
PARAMETER G(CU8ZR3,CU:ZR;0)  298.15  -1.480631E+05
                       +8.0*GHSERCU+3.0*GHSERZR ;   6000.00    N !
$PHASE FCC_A1
$
$PARAMETER G(FCC_A1,CU,ZR:VA;0)  298.15  2058.0;   6000.00    N !
$
$Round II----------------
$
PARAMETER G(FCC_A1,CU,ZR:VA;0)  298.15  2233.0;   6000.00    N !
$
$------------------------
$
$PHASE HCP_A3
$
$PARAMETER G(HCP_A3,CU,ZR:VA;0)  298.15  5668.425; 6000.00 N !
$
$Round II----------------
$
$PHASE HCP_A3
$
PARAMETER G(HCP_A3,CU,ZR:VA;0)  298.15  11336.85; 6000.00 N !
$
$------------------------
$
$PHASE LIQUID
$
PARAMETER G(LIQUID,CU,ZR;0)  298.15  -61685.53+11.29235*T; 6000.00 N !
PARAMETER G(LIQUID,CU,ZR;1)  298.15   -8830.66+5.04565*T; 6000.00 N !
$
$
$------------------------------------------------------------------------
$
$                          SYSTEM  FE-MG (N1)
$
$                          ------------
$
$PHASE BCC_A2
$
PARAMETER G(BCC_A2,FE,MG:VA;0)  298.15 +65700.0; 6000.00 N !
$
$
$PHASE CBCC_A12
$
PARAMETER G(CBCC_A12,FE,MG:VA;0)  298.15 +70000.0; 6000.00 N !
$
$
$PHASE CUB_A13
$
PARAMETER G(CUB_A13,FE,MG:VA;0)  298.15 +70000.0; 6000.00 N !
$
$
$PHASE FCC_A1
$
PARAMETER G(FCC_A1,FE,MG:VA;0)  298.15 +65200.0; 6000.00 N !
$
$
$PHASE HCP_A3
$
PARAMETER G(HCP_A3,FE,MG:VA;0)  298.15 +92400.0; 6000.00 N !
$
$
$PHASE LIQUID
$
PARAMETER G(LIQUID,FE,MG;0)  298.15 +61343.0+1.5*T; 6000.00 N !
PARAMETER G(LIQUID,FE,MG;1)  298.15 -2700.0; 6000.00 N !
$
$------------------------------------------------------------------------
$
$                          SYSTEM  FE-MN (KTH - S2)
$
$                          ------------
$PHASE BCC_A2
$
PARAMETER G(BCC_A2,FE,MN:VA;0)  298.15 -2759+1.237*T; 6000.00 N !
PARAMETER TC(BCC_A2,FE,MN:VA;0)  298.15 123; 6000.00 N !
PARAMETER BMAGN(BCC_A2,FE,MN:VA;0)  298.15 0; 6000.00 N !
$
$PHASE CBCC_A12
$
PARAMETER G(CBCC_A12,FE,MN:VA;0)  298.15 -10184; 6000.00 N !
$
$PHASE CUB_A13
$
PARAMETER G(CUB_A13,FE,MN:VA;0)  298.15 -11518+2.819*T; 6000.00 N !
$
$PHASE FCC_A1
$
PARAMETER G(FCC_A1,FE,MN:VA;0)  298.15 -7762+3.865*T; 6000.00 N !
PARAMETER G(FCC_A1,FE,MN:VA;1)  298.15 -259; 6000.00 N !
PARAMETER TC(FCC_A1,FE,MN:VA;0)  298.15 -2282; 6000.00 N !
PARAMETER TC(FCC_A1,FE,MN:VA;1)  298.15 -2068; 6000.00 N !
PARAMETER BMAGN(FCC_A1,FE,MN:VA;0)  298.15 0; 6000.00 N !
$
$PHASE HCP_A3
$
PARAMETER G(HCP_A3,FE,MN:VA;0)  298.15 -5582+3.865*T; 6000.00 N !
PARAMETER G(HCP_A3,FE,MN:VA;1)  298.15 273; 6000.00 N !
$
$PHASE AL5FE4
$
PARAMETER L(AL5FE4,FE,MN;0) 298.15 0.0; 6000.00 N !
$
$PHASE LIQUID
$
PARAMETER G(LIQUID,FE,MN;0)  298.15 -3950+.489*T; 6000.00 N !
PARAMETER G(LIQUID,FE,MN;1)  298.15 1145; 6000.00 N !
$
$------------------------------------------------------------------------
$
$                          SYSTEM  FE-SI (KTH - S2)
$
$                          ------------
$For Splitting
$PHASE BCC_A2
$
FUNCTION R         298.15 8.31451;        6000.00 N !
FUNCTION FSL0BCC   298.15 -27809+11.62*T; 6000.00 N !
FUNCTION FESIW1    298.15 +1260*R;        6000.00 N !
FUNCTION FSL1BCC   298.15 -11544;         6000.00 N !
FUNCTION FSL2BCC   298.15 3890;           6000.00 N !
FUNCTION ETCFESI   298.15 63;             6000.00 N !
PARAMETER G(BCC_A2,FE,SI:VA;0) 298.15 +4*FSL0BCC-4*FESIW1; 6000.00 N !
PARAMETER G(BCC_A2,FE,SI:VA;1) 298.15 +8*FSL1BCC; 6000.00 N !
PARAMETER G(BCC_A2,FE,SI:VA;2) 298.15 +16*FSL2BCC; 6000.00 N !
PARAMETER TC(BCC_A2,FE,SI:VA;0) 298.15 0; 6000.00 N !
PARAMETER TC(BCC_A2,FE,SI:VA;1) 298.15 +8*ETCFESI; 6000.00 N !
PARAMETER BMAGN(BCC_A2,FE,SI:VA;0) 298.15 0; 6000.00 N !
$
$PHASE BCC_B2
$
PARAMETER G(BCC_B2,FE:SI:VA;0) 298.15 -2*FESIW1; 6000.00 N !
PARAMETER G(BCC_B2,SI:FE:VA;0) 298.15 -2*FESIW1; 6000.00 N !
$
$PHASE CBCC_A12
$
$PARAMETER G(CBCC_A12,FE,SI:VA;0) 298.15 -156180+34.81*T; 6000.00 N !
$PARAMETER G(CBCC_A12,FE,SI:VA;1) 298.15 -33470-.41*T; 6000.00 N !
$PARAMETER G(CBCC_A12,FE,SI:VA;2) 298.15 +35780-11.08*T; 6000.00 N !
$PARAMETER G(CBCC_A12,FE,SI:VA;3) 298.15 +28800-6.92*T; 6000.00 N !
$
$PHASE BCC_B2
$without splitting
$
$PARAMETER G(BCC_B2,SI:FE:VA;0) 298.15 -2*FESIW1+0.5*GHSERFE+0.5*GBCCSI
$                                                     +FSL0BCC; 6000.00 N !
$PARAMETER TC(BCC_B2,SI:FE:VA;0) 298.15  521.5; 6000.00 N !
$PARAMETER BMAGN(BCC_B2,SI:FE:VA;0) 298.15  1.11; 6000.00 N !
$PARAMETER G(BCC_B2,FE:SI:VA;0)  298.15 -2*FESIW1+0.5*GHSERFE+0.5*GBCCSI
$                                                     +FSL0BCC; 6000.00 N !
$PARAMETER TC(BCC_B2,FE:SI:VA;0) 298.15  521.5; 6000.00 N !
$PARAMETER BMAGN(BCC_B2,FE:SI:VA;0) 298.15  1.11; 6000.00 N !
$PARAMETER G(BCC_B2,FE,SI:FE:VA;0) 298.15  +FSL0BCC+3*FSL1BCC+3*FSL2BCC;
$                                   6000.00 N !
$PARAMETER G(BCC_B2,FE,SI:FE:VA;1) 298.15  +FSL1BCC+4*FSL2BCC; 6000.00 N !
$PARAMETER G(BCC_B2,FE,SI:FE:VA;2) 298.15  +FSL2BCC; 6000.00 N !
$PARAMETER TC(BCC_B2,FE,SI:FE:VA;0) 298.15  +3*ETCFESI; 6000.00 N !
$PARAMETER TC(BCC_B2,FE,SI:FE:VA;1) 298.15  +ETCFESI; 6000.00 N !
$PARAMETER BMAGN(BCC_B2,FE,SI:FE:VA;0) 298.15  0.0; 6000.00 N !
$PARAMETER BMAGN(BCC_B2,FE,SI:FE:VA;1) 298.15  0.0; 6000.00 N !
$PARAMETER G(BCC_B2,FE,SI:FE,SI:VA;0) 298.15  -24*L2BCC; 6000.00 N !
$PARAMETER G(BCC_B2,FE:FE,SI:VA;0) 298.15  +FSL0BCC+3*FSL1BCC+3*FSL2BCC; 
$                                    6000.00 N !
$PARAMETER G(BCC_B2,FE:FE,SI:VA;1) 298.15  +FSL1BCC+4*FSL2BCC; 6000.00 N !
$PARAMETER G(BCC_B2,FE:FE,SI:VA;2) 298.15  +FSL2BCC; 6000.00 N !
$PARAMETER TC(BCC_B2,FE:FE,SI:VA;0) 298.15  +3*ETCFESI; 6000.00 N !
$PARAMETER TC(BCC_B2,FE:FE,SI:VA;1) 298.15  +ETCFESI; 6000.00 N !
$PARAMETER BMAGN(BCC_B2,FE:FE,SI:VA;0) 298.15  0.0; 6000.00 N !
$PARAMETER BMAGN(BCC_B2,FE:FE,SI:VA;1) 298.15  0.0; 6000.00 N !
$PARAMETER G(BCC_B2,SI:FE,SI:VA;0) 298.15  +FSL0BCC-3*FSL1BCC+3*FSL2BCC;
$                                       6000.00 N !
$PARAMETER G(BCC_B2,SI:FE,SI:VA;1) 298.15  +FSL1BCC-4*FSL2BCC; 6000.00 N !
$mhr changes in next three lines
$PARAMETER G(BCC_B2,SI:FE,SI:VA;2) 298.15  +FSL2BCC; 6000.00 N !
$PARAMETER TC(BCC_B2,SI:FE,SI:VA;0) 298.15  -3*ETCFESI; 6000.00 N !
$PARAMETER TC(BCC_B2,SI:FE,SI:VA;1) 298.15  +ETCFESI; 6000.00 N !
$PARAMETER BMAGN(BCC_B2,SI:FE,SI:VA;0) 298.15  0.0; 6000.00 N !
$PARAMETER BMAGN(BCC_B2,SI:FE,SI:VA;1) 298.15 0.0; 6000.00 N !
$PARAMETER G(BCC_B2,FE,SI:SI:VA;0) 298.15  +FSL0BCC-3*FSL1BCC+3*FSL2BCC;
$                                       6000.00 N !
$PARAMETER G(BCC_B2,FE,SI:SI:VA;1) 298.15  +FSL1BCC-4*FSL2BCC; 6000.00 N !
$PARAMETER G(BCC_B2,FE,SI:SI:VA;2) 298.15  +FSL2BCC; 6000.00 N !
$PARAMETER TC(BCC_B2,FE,SI:SI:VA;0) 298.15  -3*ETCFESI; 6000.00 N !
$PARAMETER TC(BCC_B2,FE,SI:SI:VA;1) 298.15  +ETCFESI; 6000.00 N !
$PARAMETER BMAGN(BCC_B2,FE,SI:SI:VA;0) 298.15  0.0; 6000.00 N !
$PARAMETER BMAGN(BCC_B2,FE,SI:SI:VA;1) 298.15  0.0; 6000.00 N !
$
$PHASE CUB_A13
$
$PARAMETER G(CUB_A13,FE,SI:VA;0) 298.15 -156180+34.81*T; 6000.00 N !
$PARAMETER G(CUB_A13,FE,SI:VA;1) 298.15 -33470-.41*T; 6000.00 N !
$PARAMETER G(CUB_A13,FE,SI:VA;1) 298.15 -33470-.41*T; 6000.00 N !
$PARAMETER G(CUB_A13,FE,SI:VA;2) 298.15 +35780-11.08*T; 6000.00 N !
$PARAMETER G(CUB_A13,FE,SI:VA;3) 298.15 +28800-6.92*T; 6000.00 N !
$
$PHASE FCC_A1
$
PARAMETER G(FCC_A1,FE,SI:VA;0) 298.15 -125247.7+41.166*T; 6000.00 N !
PARAMETER G(FCC_A1,FE,SI:VA;1) 298.15 -142707.6; 6000.00 N !
PARAMETER G(FCC_A1,FE,SI:VA;2) 298.15  89907.3; 6000.00 N !
$
$PHASE FESI
$
