Repository: lusamek/OpenCalphad

# Introduction
This website gives the possibility to use OpenCalphad using a virtual machine. In computing, a virtual machine (VM) is an emulation of a computer system.  The virtual machine of OpenCalphad was designed to run on the platforms: Windows, Mac, and Linux. It uses the host software of the VirtualBox project, which is has the GNU Licensing. 

Screenshot #1: ![](https://raw.githubusercontent.com/lusamek/OpenCalphad/master/OC-Screen1.jpg)

## 1. Virtualbox
Download the software virtualbox corresponding to your architecture. https://www.virtualbox.org/wiki/Downloads
If necessary, the manual of installation of virtualbox is at the following url: https://www.virtualbox.org/wiki/Documentation
After download, virtualbox needs to be installed.  

Screenshot #2:

## 2. OC-image with terminal 

After the installation of virtualbox, you may find the image at the following link.
URL to download the version of OpenCalphad for classroom: https://www.dropbox.com/s/4lab0ipan8e0rrw/virtualbox-debian-opencalphad.zip?dl=0

The image is destined to the console/terminal usage. The GUI applications are not provided in this above image. 
(See below for images with the OC with GUI).

## 3. Open image file
After the download of the image file of the virtual machine, the files need to be uncompressed. The image is compressed with the regular ZIP compression format. It can be uncompressed with software, like Winzip or Winrar. The "debian-oc.vdi" file is the main file, which will be opened using virtualbox. This will result in the following screenshot (screenshot #3). 

Screenshot #3:

## 4. Start the virtual image 
After the user can use the context menu of the virtual machine, as indicated in the screenshot (screenshot #4), to start the machine. "Start" will be displayed (screenshot #4). The virtual machine will boot. It will take 1-2 minute(s) of boot time. After the boot of the system, OpenCalphad will be launched directly. The virtual machine is running OC on the Linux operating system. The window manager is IceWM. 

Screenshot #4:

# Live Image for Pendrive

A live image for USB-Stick/Pendrive with OC and some utils for chemistry / material sciences is available.

The image can be copied on a pendrive or directly on harddisk. It contains the distribution OpenSUSE and OpenCalphad. The utility allows to calculate and compare results with the web. It is bootable on PC using a pendrive with the EFI / UEFI.  

Image: https://archive.org/download/material-simulation-image/image-opensuse-leap-master-amd64-axel-OC-kalzium-version1.1.img.gz


To create the live pendrive:
zcat image-opensuse-leap-master-amd64-axel-OC-kalzium-version1.1.img.gz  > /dev/sdX 

On Windows, you may use rawrite.
https://www.netbsd.org/~martin/rawrite32/download.html

It is beta / early testing and with few features. It allows to use OC, Kalzium for chemistry,...

# Quick Start: Using OC
The documentation of OpenCalphad is available at the url: http://www.opencalphad.com/
Please visit the website of OpenCalphad for more information. 
In the terminal xterm, the command "oc" is available to load and run a macro. 

Example #1: Fe-C system <br/>
` oc macros/map3.OCM ` 
(Press Return)
Example #2: <br/>
` oc macros/map11.OCM ` 
(Press Return)
Example #3: Fe-C-Cr system <br/>
` oc macros/map16.OCM ` 
(Press Return)
Example #4: Al-Fe system <br/>
` oc macros/map17.OCM ` 
(Press Return)

# Graphical User Interface

The graphical user interface (GUI) of OC is under development. 
An image of the virtual machine with the GUI OC is available for download at the following Link. 
The image of first release v0.1 is available at the following link: https://drive.google.com/file/d/14aJRksYz4pKwuMBolMNSc3sxOllR8QNZ/view?usp=sharing  <br/>
(md5 checksum: 57ff8cc52de02868de4d255a9c6b140b virtualbox-debian-opencalphad-GUI-v1.1.zip) <br/>
The image of the second release v0.2 is available at the following link: https://drive.google.com/file/d/1QpcMUm6gPCDYn_kI7C0EAm74955F71OJ/view?usp=sharing
(md5 checksum: 453a7bd35393a1ef615c903c7526a20c  virtualbox-debian-opencalphad-GUI-release-0.2.zip) <br/>
The image of the release v0.31 is available at the following link: https://drive.google.com/file/d/1CBgLcKOFzHgVwEf4Nt2ra_2HgwBKXZ9G/view?usp=sharing
(md5 checksum: 1780fa953a0099ea59770c7a31616bf4  virtualbox-debian-opencalphad-GUI-release-0.31.zip) <br/>
Release v0.32, 2021/06/06:
https://gitlab.com/lusamek/opencalphad/-/raw/main/version-3.2/virtualbox-debian-opencalphad-GUI-release-0.32.zip
Virtualbox on Linux: <br/>
Kernel and headers for Ascii/Stretch: https://www.dropbox.com/sh/p21btpcbt8d0lf6/AABMbmwVGKGjm1LBvjPxgx7Ca?dl=0
Currently, the GUI can be compiled using the GNU C/C++ Compiler.  
The "Makefile" allows to compile flopencalphad on Mac, Linux, and BSD/Unix. 
This project is downloaded on the host machine or Unix/Linux/Mac. 
The ZIP file needs to be decompressed. It requires the FLTK library and C++ compiler (e.g. CLANG or GCC).

File: database/CuNi-COST.tdb
$ Database file written by Open Calphad 2021-07-15

ELEMENT /-  Electron_gas              0.0000E+00  0.0000E+00  0.0000E+00 !
ELEMENT VA  Vacuum                    0.0000E+00  0.0000E+00  0.0000E+00 !
ELEMENT CU  FCC_A1                    6.3546E+01  5.0041E+03  3.3150E+01 !
ELEMENT NI  FCC_A1                    5.8690E+01  4.7870E+03  2.9797E+01 !

$ =================

FUNCTION RTLNP 10 R*T*LN(1.0D-5*P); 20000 N !
FUNCTION GHSERNI   298.15 -5179.159+117.854*T-22.096*T*LN(+T)-.0048407*T**2; 
        1728 N !
FUNCTION GBCCCU   298.15 +4017-1.255*T+GHSERCU; 6000 N !
FUNCTION GHSERCU   298.15 -7770.458+130.485235*T-24.112392*T*LN(+T)
        -.00265684*T**2+1.29223E-07*T**3+52478*T**(-1); 1357.77 Y -13542.026
        +183.803828*T-31.38*T*LN(+T)+3.64167E+29*T**(-9); 3200 N !

$ =================


TYPE_DEFINITION % SEQ * !
DEFINE_SYSTEM_DEFAULT ELEMENT 2 !
DEFAULT_COMMAND DEF_SYS_ELEMENT  VA /- !


$ =================

 PHASE LIQUID:L %  1   1.000 !
     CONSTITUENT LIQUID:L :CU NI:!
     PARAMETER G(LIQUID,CU;0)  298.15 +5194.277+120.973331*T
            -24.112392*T*LN(+T)-.00265684*T**2+1.29223E-07*T**3+52478*T**(-1)
            -5.8489E-21*T**7; 1357.77 Y -46.545+173.881484*T-31.38*T*LN(+T); 
            3200 N REF1 !
     PARAMETER G(LIQUID,NI;0)  298.15 +16414.686-9.397*T-3.82318E-21*T**7
            +GHSERNI; 1728 Y +18290.88-10.537*T-1.12754E+31*T**(-9)+GHSERNI; 
            6000 N REF1 !
    PARAMETER G(LIQUID,CU,NI;0)  298.15 +12048.61+1.29893*T; 6000 N REF31 !
    PARAMETER G(LIQUID,CU,NI;1)  298.15 -1861.61+0.94201*T; 6000 N REF31 !

 TYPE_DEFINITION 3 GES A_P_D FCC_A1 MAGNETIC  -3  0.2800!
 PHASE FCC_A1 %3  2   1.000   1.000 !
     CONSTITUENT FCC_A1 :CU NI: VA:!
     PARAMETER G(FCC_A1,CU:VA;0)  298.15 +GHSERCU; 6000 N REF1 !
     PARAMETER G(FCC_A1,NI:VA;0)  298.15 +GHSERNI; 6000 N REF1 !
     PARAMETER TC(FCC_A1,NI:VA;0)  298.15 +633; 6000 N REF1 !
     PARAMETER BMAG(FCC_A1,NI:VA;0)  298.15 +0.52; 6000 N REF1 !
    PARAMETER G(FCC_A1,CU,NI:VA;0)  298.15 +8047.72+3.42217*T; 6000 N REF31 !
    PARAMETER G(FCC_A1,CU,NI:VA;1)  298.15 -2041.3+0.99714*T; 6000 N REF31 !
    PARAMETER TC(FCC_A1,CU,NI:VA;0)  298.15 -935.5; 6000 N REF31 !
    PARAMETER TC(FCC_A1,CU,NI:VA;1)  298.15 -594.9; 6000 N REF31 !
    PARAMETER BMAG(FCC_A1,CU,NI:VA;0)  298.15 +0.52; 6000 N REF31 !
    PARAMETER BMAG(FCC_A1,CU,NI:VA;1)  298.15 -0.7316; 6000 N REF31 !
    PARAMETER BMAG(FCC_A1,CU,NI:VA;2)  298.15 -0.3174; 6000 N REF31 !

$ =================


 LIST_OF_REFERENCES
 NUMBER  SOURCE
REF1            'S.G.T.E., solution data-base (1991), unaries'
REF31           'S. an Mey, Calphad, 16, 3, 255-260 (1992), Cu-Ni'

!

File: database/PdTi-11Guo.tdb
$
$ Database for Pd-Ti from C. Guo et al. 2011.
$
$ C. Guo, M. Li, C. Li, Z. Du, Calphad, 35, 512-17(2011).
$
$ Dataset created 2018.12.27 by Bengt Hallstedt.
$ 2021.02.03: Modified for use with GES6.
$
$ Too many and too large interactions.
$
$ ------------------------------------------------------------------------------
 TEMP-LIM 298.15 6000.00 !
$
$ELEMENT NAME  REF. STATE               ATOMIC MASS H298-H0    S298    !
$
 ELEMENT VA   VACUUM                      0.0          0.0      0.0    ! 
 ELEMENT PD   FCC_A1                    106.42      5468.488   37.8234 ! 
 ELEMENT TI   HCP_A3                     47.88      4824.      30.72   ! 
$ ------------------------------------------------------------------------------
$ Phase definitions
$
 PHASE LIQUID:L % 1 1 !
 CONST LIQUID:L : PD TI : !
$
$ Fcc (cF4, Fm-3m) and MeX (cF8, Fm-3m)
$
 PHASE FCC_A1 %A 2 1 1 !
 CONST FCC_A1 : PD% TI : VA : !
$
$ Bcc (cI2, Im-3m)
$
 PHASE BCC_A2 %B 2 1 3 !
 CONST BCC_A2 : PD TI% : VA : !
$
$ Disordered part of B2_BCC, identical to BCC_A2
$
 PHASE A2_BCC %B 2 1 3 !
 CONST A2_BCC : PD TI% : VA : !
$
$ Prototype CsCl (cP2, Pm-3m)
$
 PHASE B2_BCC %BO 3 0.5 0.5 3 !
 CONST B2_BCC : PD% TI : PD TI% : VA : !
$
$ Hcp (hP2, P6_3/mmc) and Me2X (NiAs-type, hP4, P6_3/mmc, B8_1)
$
 PHASE HCP_A3 %A 2 1 0.5 !
 CONST HCP_A3 : PD TI% : VA : !
$
$ Prototype Ni3Ti (hP16, P6_3/mmc)
$
 PHASE PD3TI_D024 % 2 3 1 !
 CONST PD3TI_D024 : PD : TI : !
$
$ Prototype MoSi2 (tI6, I4/mmm), Pd2Ti and PdTi2
$
 PHASE PDTI_C11B % 2 2 1 !
 CONST PDTI_C11B : PD TI : PD TI : !
$
$ Prototype Pd3Ti2 (oC20, Cmcm)
$
 PHASE PD3TI2 % 2 3 2 !
 CONST PD3TI2 : PD : TI : !
$
$ Prototype AuCd (oP4, Pmma)
$
 PHASE PDTI_B19 % 2 1 1 !
 CONST PDTI_B19 : PD% TI : PD TI% : !
$
$ Prototype Cr3Si (cP8, Pm3n)
$
 PHASE PDTI3_A15 % 2 1 3 !
 CONST PDTI3_A15 : PD : TI : !
$ ------------------------------------------------------------------------------
$ Defaults
$
 DEFINE-SYSTEM-DEFAULT ELEMENT 2 !
 DEFAULT-COM DEFINE_SYSTEM_ELEMENT VA !
 DEFAULT-COM REJECT_PHASE BCC_A2 !
 TYPE-DEF % SEQ * !
 TYPE-DEF A GES AMEND_PHASE_DESCRIPTION @ MAGNETIC -3 0.28 !
 TYPE-DEF B GES AMEND_PHASE_DESCRIPTION @ MAGNETIC -1 0.4 !
 TYPE-DEF O GES AMEND_PHASE_DESCRIPTION B2_BCC DIS_PART A2_BCC !
 FUNCTION ZERO      298.15  0;                                         6000 N !
 FUNCTION UN_ASS    298.15  0;                                         6000 N !
 FUNCTION R         298.15  +8.31451;                                  6000 N !
$ ------------------------------------------------------------------------------
$ Element data
$ ------------------------------------------------------------------------------
$ Pd
$
$ RHOMBOHEDRAL_A7 added in unary 5.0
$
 PAR  G(FCC_A1,PD:VA),,                 +GHSERPD;                4000 N 91Din !
 PAR  G(BCC_A2,PD:VA),,                 +GHSERPD+10500-1.8*T;    4000 N 91Din !
 PAR  G(A2_BCC,PD:VA),,                 +GHSERPD+10500-1.8*T;    4000 N 91Din !
 PAR  G(HCP_A3,PD:VA),,                 +GHSERPD+2000+0.1*T;     4000 N 91Din !
$PAR  G(RHOMBOHEDRAL_A7,PD),,           +GHSERPD+4000;           4000 N 06Vre !
 PAR  G(LIQUID,PD),,                    +GLIQPD;                 4000 N 91Din !
$
 PAR  G(PDTI_C11B,PD:PD),,              +3*GHSERPD+15000;,,           N 11Guo !
 PAR  G(PDTI_B19,PD:PD),,               +2*GHSERPD+10000;,,           N 11Guo !
$
 FUNCTION GHSERPD   298.15  -10204.027+176.076315*T-32.211*T*LN(T)
       +0.007120975*T**2-1.919875E-06*T**3+168687*T**(-1);
       900.00  Y  +917.062+49.659892*T-13.5708*T*LN(T)
       -0.00717522*T**2+1.91115E-07*T**3-1112465*T**(-1);
      1828.00  Y  -67161.018+370.102147*T-54.2067086*T*LN(T)
       +0.002091396*T**2-6.2811E-08*T**3+18683526*T**(-1);
      4000.00  N !
 FUNCTION GLIQPD    298.15  +11506.758-5.112162*T+GHSERPD;
       600.00  Y  +23405.778-116.918419*T+10.8922031*T*LN(T)
       -0.027266568*T**2+2.430675E-06*T**3-1853674*T**(-1);
      1828.00  Y  -12373.637+251.416903*T-41.17*T*LN(T);
      4000.00  N !
$ ------------------------------------------------------------------------------
$ Ti
$
$ BCT_A5 added in unary 3.0
$
 PAR  G(HCP_A3,TI:VA),,                 +GHSERTI;                4000 N 91Din !
 PAR  G(BCC_A2,TI:VA),,                 +GBCCTI;                 4000 N 91Din !
 PAR  G(A2_BCC,TI:VA),,                 +GBCCTI;                 4000 N 91Din !
 PAR  G(FCC_A1,TI:VA),,                 +GHSERTI+6000-0.1*T;     4000 N 91Din !
$PAR  G(CBCC_A12,TI:VA),,               +GHSERTI+4602.2;         4000 N 91Din !
$PAR  G(CUB_A13,TI:VA),,                +GHSERTI+7531.2;         4000 N 91Din !
$PAR  G(DIAMOND_A4,TI),,                +GHSERTI+25000;          4000 N 91Din !
$PAR  G(BCT_A5,TI),,                    +GHSERTI+4602.2;         3000 N SGCOST !
 PAR  G(LIQUID,TI),,                    +GLIQTI;                 4000 N 91Din !
$
 PAR  G(PDTI_C11B,TI:TI),,              +3*GHSERTI+15000;,,           N 11Guo !
 PAR  G(PDTI_B19,TI:TI),,               +2*GHSERTI+10000;,,           N 11Guo !
$
 FUNCTION GHSERTI   298.15  -8059.921+133.615208*T-23.9933*T*LN(T)
       -0.004777975*T**2+1.06716E-07*T**3+72636*T**(-1);
       900.00  Y  -7811.815+132.988068*T-23.9887*T*LN(T)
       -0.0042033*T**2-9.0876E-08*T**3+42680*T**(-1);
      1155.00  Y  +908.837+66.976538*T-14.9466*T*LN(T)
       -0.0081465*T**2+2.02715E-07*T**3-1477660*T**(-1);
      1941.00  Y  -124526.786+638.806871*T-87.2182461*T*LN(T)
       +0.008204849*T**2-3.04747E-07*T**3+36699805*T**(-1);
      4000.00  N !
 FUNCTION GBCCTI    298.15  -1272.064+134.71418*T-25.5768*T*LN(T)
       -6.63845E-04*T**2-2.78803E-07*T**3+7208*T**(-1);
      1155.00  Y  +6667.385+105.366379*T-22.3771*T*LN(T)
       +0.00121707*T**2-8.4534E-07*T**3-2002750*T**(-1);
      1941.00  Y  +26483.26-182.426471*T+19.0900905*T*LN(T)
       -0.02200832*T**2+1.228863E-06*T**3+1400501*T**(-1);
      4000.00  N !
 FUNCTION GLIQTI    298.15  +12194.415-6.980938*T+GHSERTI;
      1300.00  Y  +369519.198-2554.0225*T+342.059267*T*LN(T)
       -0.163409355*T**2+1.2457117E-05*T**3-67034516*T**(-1);
      1941.00  Y  -19887.066+298.7367*T-46.29*T*LN(T);
      4000.00  N !
$ ------------------------------------------------------------------------------
$ Binary system
$
$ C. Guo, M. Li, C. Li, Z. Du, Calphad, 35, 512-17(2011).
$
$ Checked against paper. Checked at 6000 K.
$
$ Too many and too large interactions.
$
 PAR  L(LIQUID,PD,TI;0),,               -261271.2+27.5283*T;,,        N 11Guo !
 PAR  L(LIQUID,PD,TI;1),,               -85201.9+21.8609*T;,,         N 11Guo !
 PAR  L(LIQUID,PD,TI;2),,               +33779.1-33.7317*T;,,         N 11Guo !
$
 PAR  L(FCC_A1,PD,TI:VA;0),,            -207307.8+9.9189*T;,,         N 11Guo !
 PAR  L(FCC_A1,PD,TI:VA;1),,            -187786.1+12.1702*T;,,        N 11Guo !
 PAR  L(FCC_A1,PD,TI:VA;2),,            +108546.8-5.1866*T;,,         N 11Guo !
$
 PAR  L(BCC_A2,PD,TI:VA;0),,            -240132.5+9.7379*T;,,         N 11Guo !
 PAR  L(BCC_A2,PD,TI:VA;1),,            -86124.4+13.5672*T;,,         N 11Guo !
 PAR  L(BCC_A2,PD,TI:VA;2),,            +49652.9-14.2022*T;,,         N 11Guo !
 PAR  L(BCC_A2,PD,TI:VA;3),,            +68895.7-6.9132*T;,,          N 11Guo !
$
 PAR  L(A2_BCC,PD,TI:VA;0),,            -240132.5+9.7379*T;,,         N 11Guo !
 PAR  L(A2_BCC,PD,TI:VA;1),,            -86124.4+13.5672*T;,,         N 11Guo !
 PAR  L(A2_BCC,PD,TI:VA;2),,            +49652.9-14.2022*T;,,         N 11Guo !
 PAR  L(A2_BCC,PD,TI:VA;3),,            +68895.7-6.9132*T;,,          N 11Guo !
$
 PAR  G(B2_BCC,PD:TI:VA),,              -18208.9+0.2662*T;,,          N 11Guo !
 PAR  G(B2_BCC,TI:PD:VA),,              -18208.9+0.2662*T;,,          N 11Guo !
 PAR  L(B2_BCC,PD,TI:TI:VA;0),,         +1000;,,                      N 11Guo !
 PAR  L(B2_BCC,TI:PD,TI:VA;0),,         +1000;,,                      N 11Guo !
 PAR  L(B2_BCC,PD,TI:PD:VA;0),,         -3000-2.9*T;,,                N 11Guo !
 PAR  L(B2_BCC,PD:PD,TI:VA;0),,         -3000-2.9*T;,,                N 11Guo !
$
 PAR  L(HCP_A3,PD,TI:VA;0),,            +102722.2;,,                  N 11Guo !
 PAR  L(HCP_A3,PD,TI:VA;1),,            +278092.5;,,                  N 11Guo !
$
 PAR  G(PD3TI_D024,PD:TI),,             +3*GHSERPD+GHSERTI
             -250172.2+19.795*T;,,                                    N 11Guo !
$
 PAR  G(PDTI_C11B,PD:TI),,              +2*GHSERPD+GHSERTI
             -187953.3+5.2592*T;,,                                    N 11Guo !
 PAR  G(PDTI_C11B,TI:PD),,              +2*GHSERTI+GHSERPD
             -171903.8+19.3277*T;,,                                   N 11Guo !
 PAR  L(PDTI_C11B,PD,TI:PD;0),,         -96753.3-3*T;,,               N 11Guo !
 PAR  L(PDTI_C11B,PD,TI:TI;0),,         -96753.3-3*T;,,               N 11Guo !
 PAR  L(PDTI_C11B,PD,TI:PD;1),,         -107605.4+7.2893*T;,,         N 11Guo !
 PAR  L(PDTI_C11B,PD,TI:TI;1),,         -107605.4+7.2893*T;,,         N 11Guo !
 PAR  L(PDTI_C11B,PD:PD,TI;0),,         +100000;,,                    N 11Guo !
 PAR  L(PDTI_C11B,TI:PD,TI;0),,         +100000;,,                    N 11Guo !
$
 PAR  G(PD3TI2,PD:TI),,                 +3*GHSERPD+2*GHSERTI
             -313140.8+1.6426*T;,,                                    N 11Guo !
$
 PAR  G(PDTI_B19,PD:TI),,               +GHSERPD+GHSERTI
             -124160.1+3.3026*T;,,                                    N 11Guo !
 PAR  G(PDTI_B19,TI:PD),,               +GHSERPD+GHSERTI
             -124160.1+3.3026*T;,,                                    N 11Guo !
 PAR  L(PDTI_B19,PD,TI:PD;0),,          -128645.1;,,                  N 11Guo !
 PAR  L(PDTI_B19,PD:PD,TI;0),,          -128645.1;,,                  N 11Guo !
 PAR  L(PDTI_B19,PD,TI:TI;0),,          -71762.8+16.073*T;,,          N 11Guo !
 PAR  L(PDTI_B19,TI:PD,TI;0),,          -71762.8+16.073*T;,,          N 11Guo !
$
 PAR  G(PDTI3_A15,PD:TI),,              +GHSERPD+3*GHSERTI
             -208422.8+53.855*T;,,                                    N 11Guo !
$ ------------------------------------------------------------------------------
$
$
 LIST-OF-REFERENCE
 NUMBER  SOURCE
  Null   'Unknown source'
  Same   'Same or similar interaction as in the corresponding stable phase'
  COST   'COST 507 database'
  SGCOST 'COST 507 database, SGTE unary database V.3.0, 1996; Al, B, Nd, Ti, Zn'
  91Din  'A.T. Dinsdale, Calphad, 15, 317-425(1991).'
  06Vre  'J. Vrestal, J. Pinkas, A. Watson, A. Scott, J. Houserova, A. Kroupa,
          Calphad, 30, 14-17(2006), SGTE unary database V.5.0, 2009; Pd'
  11Guo  'C. Guo, M. Li, C. Li, Z. Du, Calphad, 35, 512-17(2011); Pd-Ti'
!

File: database/PtTi-08Li.tdb
$
$ Database for Pt-Ti from M. Li et al. 2008
$
$ M. Li, W. Han, C. Li, J. Alloys Compd., 461, 189-94(2008).
$
$ Dataset created 2010.03.28 by Bengt Hallstedt.
$ 2021.02.05: Modified for use with GES6.
$
$ A Wagner-Schottky model is inappropriate for PTTI_B2 (and possibly for
$ PTTI_B19), since the normal and inverse structures are identical and
$ therefore must have the same Gibbs energy.
$
$ ------------------------------------------------------------------------------
 TEMP-LIM 298.15 6000.00 !
$
$ELEMENT NAME  REF. STATE               ATOMIC MASS H298-H0    S298    !
$
 ELEMENT VA   VACUUM                      0.0          0.0      0.0    ! 
 ELEMENT PT   FCC_A1                    195.08      5723.712   41.6308 !
 ELEMENT TI   HCP_A3                     47.88      4824.      30.72   ! 
$ ------------------------------------------------------------------------------
$ Phase definitions
$
 PHASE LIQUID:L % 1 1 !
 CONST LIQUID:L : PT TI : !
$
$ Fcc (cF4, Fm-3m) and MeX (cF8, Fm-3m)
$
 PHASE FCC_A1 %A 2 1 1 !
 CONST FCC_A1 : PT TI : VA : !
$
$ Bcc (cI2, Im-3m)
$
 PHASE BCC_A2 %B 2 1 3 !
 CONST BCC_A2 : PT TI : VA : !
$
$ Hcp (hP2, P6_3/mmc) and Me2X (NiAs-type, hP4, P6_3/mmc, B8_1)
$
 PHASE HCP_A3 %A 2 1 0.5 !
 CONST HCP_A3 : PT TI : VA : !
$
$ Prototype Pt8Ti (tI18, I4/mmm)
$
 PHASE PT8TI % 2 8 1 !
 CONST PT8TI : PT : TI : !
$
$ Prototype Ni3Ti (hP16, P6_3/mmc), gamma
$
 PHASE PT3TI_D024 % 2 3 1 !
 CONST PT3TI_D024 : PT : PT TI% : !
$
$ Prototype AuCd (oP4, Pmma), alpha
$
 PHASE PTTI_B19 % 2 1 1 !
 CONST PTTI_B19 : PT% TI : PT TI% : !
$
$ Prototype CsCl (cP2, Pm-3m), beta
$
 PHASE PTTI_B2 % 2 1 1 !
 CONST PTTI_B2 : PT% TI : PT TI% : !
$
$ Unknown structure
$
 PHASE PT3TI4 % 2 3 4 !
 CONST PT3TI4 : PT : TI : !
$
$ Prototype Cr3Si (cP8, Pm-3n)
$
 PHASE PTTI3_A15 % 2 1 3 !
 CONST PTTI3_A15 : PT% TI : PT TI% : !
$ ------------------------------------------------------------------------------
$ Defaults
$
 DEFINE-SYSTEM-DEFAULT ELEMENT 2 !
 DEFAULT-COM DEFINE_SYSTEM_ELEMENT VA !
 TYPE-DEF % SEQ * !
 TYPE-DEF A GES AMEND_PHASE_DESCRIPTION @ MAGNETIC -3 0.28 !
 TYPE-DEF B GES AMEND_PHASE_DESCRIPTION @ MAGNETIC -1 0.4 !
 FUNCTION ZERO      298.15  0;                                         6000 N !
 FUNCTION UN_ASS    298.15  0;                                         6000 N !
$ ------------------------------------------------------------------------------
$ Element data
$ ------------------------------------------------------------------------------
$ Pt
$
 PAR  G(FCC_A1,PT:VA),,                 +GHSERPT;                4000 N 91Din !
 PAR  G(BCC_A2,PT:VA),,                 +GHSERPT+15000-2.4*T;    4000 N 91Din !
 PAR  G(HCP_A3,PT:VA),,                 +GHSERPT+2500+0.1*T;     4000 N 91Din !
 PAR  G(LIQUID,PT),,                    +GLIQPT;                 4000 N 91Din !
$
 PAR  G(PT3TI_D024,PT:PT),,             +4*GHSERPT+20000;,,           N 08Li !
 PAR  G(PTTI_B19,PT:PT),,               +2*GBCCPT+10000;,,            N 08Li !
 PAR  G(PTTI_B2,PT:PT),,                +2*GBCCPT+10000;,,            N 08Li !
 PAR  G(PTTI3_A15,PT:PT),,              +4*GHSERPT+20000;,,           N 08Li !
$
 FUNCTION GHSERPT   298.15  -7595.631+124.388275*T-24.5526*T*LN(T)
       -0.00248297*T**2-2.0138E-08*T**3+7974*T**(-1);
      1300.00  Y  -9253.174+161.529615*T-30.2527*T*LN(T)
       +0.002321665*T**2-6.56946E-07*T**3-272106*T**(-1);
      2041.50  Y  -222048.216+1019.35892*T-136.192996*T*LN(T)
       +0.020454938*T**2-7.59259E-07*T**3+71539020*T**(-1);
      4000.00  N !
 FUNCTION GLIQPT    298.15  +20114.016-9.275183*T+GHSERPT;
       600.00  Y  +19023.491+32.94182*T-12.3403769*T*LN(T)
       -0.011551507*T**2+9.31516E-07*T**3-601426*T**(-1);
      2041.50  Y  +1404.468+205.858962*T-36.5*T*LN(T);
      4000.00  N !
 FUNCTION GBCCPT    298.15  +GHSERPT+15000-2.4*T;                      6000 N !
$ ------------------------------------------------------------------------------
$ Ti
$
$ BCT_A5 added in unary 3.0
$
 PAR  G(HCP_A3,TI:VA),,                 +GHSERTI;                4000 N 91Din !
 PAR  G(BCC_A2,TI:VA),,                 +GBCCTI;                 4000 N 91Din !
 PAR  G(FCC_A1,TI:VA),,                 +GHSERTI+6000-0.1*T;     4000 N 91Din !
$PAR  G(DIAMOND_A4,TI),,                +GHSERTI+25000;          4000 N 91Din !
$PAR  G(BCT_A5,TI),,                    +GHSERTI+4602.2;         3000 N SGCOST !
$PAR  G(CBCC_A12,TI:VA),,               +GHSERTI+4602.2;         4000 N 91Din !
$PAR  G(CUB_A13,TI:VA),,                +GHSERTI+7531.2;         4000 N 91Din !
 PAR  G(LIQUID,TI),,                    +GLIQTI;                 4000 N 91Din !
$
 PAR  G(PTTI_B19,TI:TI),,               +2*GBCCTI+10000;,,            N 08Li !
 PAR  G(PTTI_B2,TI:TI),,                +2*GBCCTI+10000;,,            N 08Li !
 PAR  G(PTTI3_A15,TI:TI),,              +4*GHSERTI+20000;,,           N 08Li !
$
 FUNCTION GHSERTI   298.15  -8059.921+133.615208*T-23.9933*T*LN(T)
       -0.004777975*T**2+1.06716E-07*T**3+72636*T**(-1);
       900.00  Y  -7811.815+132.988068*T-23.9887*T*LN(T)
       -0.0042033*T**2-9.0876E-08*T**3+42680*T**(-1);
      1155.00  Y  +908.837+66.976538*T-14.9466*T*LN(T)
       -0.0081465*T**2+2.02715E-07*T**3-1477660*T**(-1);
      1941.00  Y  -124526.786+638.806871*T-87.2182461*T*LN(T)
       +0.008204849*T**2-3.04747E-07*T**3+36699805*T**(-1);
      4000.00  N !
 FUNCTION GBCCTI    298.15  -1272.064+134.71418*T-25.5768*T*LN(T)
       -6.63845E-04*T**2-2.78803E-07*T**3+7208*T**(-1);
      1155.00  Y  +6667.385+105.366379*T-22.3771*T*LN(T)
       +0.00121707*T**2-8.4534E-07*T**3-2002750*T**(-1);
      1941.00  Y  +26483.26-182.426471*T+19.0900905*T*LN(T)
       -0.02200832*T**2+1.228863E-06*T**3+1400501*T**(-1);
      4000.00  N !
 FUNCTION GLIQTI    298.15  +12194.415-6.980938*T+GHSERTI;
      1300.00  Y  +369519.198-2554.0225*T+342.059267*T*LN(T)
       -0.163409355*T**2+1.2457117E-05*T**3-67034516*T**(-1);
      1941.00  Y  -19887.066+298.7367*T-46.29*T*LN(T);
      4000.00  N !
 FUNCTION GFCCTI    298.15  +GHSERTI+6000-0.1*T;                       6000 N !
$ ------------------------------------------------------------------------------
$ Binary system
$
$ M. Li, W. Han, C. Li, J. Alloys Compd., 461, 189-94(2008).
$
$ Checked against paper. Checked at 6000 K.
$
$ A Wagner-Schottky model is inappropriate for PTTI_B2 (and possibly for
$ PTTI_B19), since the normal and inverse structures are identical and
$ therefore must have the same Gibbs energy.
$
 PAR  L(LIQUID,PT,TI;0),,               -170286.7+18.483*T;,,         N 08Li !
 PAR  L(LIQUID,PT,TI;1),,               -36347.9+20.721*T;,,          N 08Li !
$
 PAR  L(FCC_A1,PT,TI:VA;0),,            -147369.8+3.839*T;,,          N 08Li !
 PAR  L(BCC_A2,PT,TI:VA;0),,            -126302.3+1.349*T;,,          N 08Li !
 PAR  L(HCP_A3,PT,TI:VA;0),,            -110366.3+1.316*T;,,          N 08Li !
$
 PAR  G(PT8TI,PT:TI),,                  +8*GHSERPT+GHSERTI
             -238001.4+42.621*T;,,                                    N 08Li !
$
 PAR  G(PT3TI_D024,PT:TI),,             +3*GHSERPT+GFCCTI
             -233180.3+37.366*T;,,                                    N 08Li !
 PAR  L(PT3TI_D024,PT:PT,TI;0),,        -8220.6+3.55*T;,,             N 08Li !
$
 PAR  G(PTTI_B19,PT:TI),,               +GBCCPT+GBCCTI
             -139788.1+25.701*T;,,                                    N 08Li !
 PAR  G(PTTI_B19,TI:PT),,               +GBCCTI+GBCCPT
             -8967.1+23.71*T;,,                                       N 08Li !
 PAR  L(PTTI_B19,PT,TI:PT;0),,         -21378.2+11.567*T;,,           N 08Li !
 PAR  L(PTTI_B19,PT,TI:TI;0),,         -21378.2+11.567*T;,,           N 08Li !
 PAR  L(PTTI_B19,PT:PT,TI;0),,         -163136.1+55.671*T;,,          N 08Li !
 PAR  L(PTTI_B19,TI:PT,TI;0),,         -163136.1+55.671*T;,,          N 08Li !
$
 PAR  G(PTTI_B2,PT:TI),,                +GBCCPT+GBCCTI
             -114226.6+6.245*T;,,                                     N 08Li !
 PAR  G(PTTI_B2,TI:PT),,                +GBCCTI+GBCCPT
             +52894.8+13.001*T;,,                                     N 08Li !
 PAR  L(PTTI_B2,PT,TI:PT;0),,          -44135.1+24.302*T;,,           N 08Li !
 PAR  L(PTTI_B2,PT,TI:TI;0),,          -44135.1+24.302*T;,,           N 08Li !
 PAR  L(PTTI_B2,PT:PT,TI;0),,          -145052.7+39.631*T;,,          N 08Li !
 PAR  L(PTTI_B2,TI:PT,TI;0),,          -145052.7+39.631*T;,,          N 08Li !
$
 PAR  G(PT3TI4,PT:TI),,                 +3*GHSERPT+4*GHSERTI
             -382017.8+51.928*T;,,                                    N 08Li !
$
 PAR  G(PTTI3_A15,PT:TI),,              +GHSERPT+3*GHSERTI
             -140415.9+3.584*T;,,                                     N 08Li !
 PAR  G(PTTI3_A15,TI:PT),,              +GHSERTI+3*GHSERPT
             -40060.1+21.111*T;,,                                     N 08Li !
 PAR  L(PTTI3_A15,PT,TI:PT;0),,         -23450.3+18.702*T;,,          N 08Li !
 PAR  L(PTTI3_A15,PT,TI:TI;0),,         -23450.3+18.702*T;,,          N 08Li !
 PAR  L(PTTI3_A15,PT:PT,TI;0),,         -260026.1+56.001*T;,,         N 08Li !
 PAR  L(PTTI3_A15,TI:PT,TI;0),,         -260026.1+56.001*T;,,         N 08Li !
$ ------------------------------------------------------------------------------
$
$
 LIST-OF-REFERENCE
 NUMBER  SOURCE
  Null   'Unknown source'
  Same   'Same or similar interaction as in the corresponding stable phase'
  SGCOST 'COST 507 database, SGTE unary database V.3.0, 1996; Al, B, Nd, Ti, Zn'
  91Din  'A.T. Dinsdale, Calphad, 15, 317-425(1991).'
  08Li   'M. Li, W. Han, C. Li, J. Alloys Compd., 461, 189-94(2008); Pt-Ti'
!

File: database/database_C_Fe_Mn.tdb
$ FCC and HCP phases in Fe-Mn-C
$ Jinichiro Nakano (jinichiro@gmail.com)
$ Initially written: 2007- 2-15
$ Most recently updated: 2009-10- 5
$ Version 14


$ References:
$   'Alan Dinsdale, SGTE Data for Pure Elements, NPL Report DMA(A)195
$       Rev. August 1990'
$   'P. Gustafson, Scan. J. Metall. vol 14, (1985) p 259-267
$       TRITA 0237 (1984); C-FE'
$   'Alan Dinsdale, SGTE Data for Pure Elements, NPL Report DMA(A)195
$       September 1989'
$   'W. Huang, Metall. Trans. Vol 21A(1990) p 2115-2123,
$       TRITA-MAC 411 (Rev 1989); C-FE-MN'
$   'W. Huang, Calphad Vol 13 (1989) pp 243-252,
$       TRITA-MAC 388 (rev 1989); FE-MN'


 ELEMENT VA  VACUUM                    0.0000E+00  0.0000E+00  0.0000E+00 !
 ELEMENT C   GRAPHITE                  1.2011E+01  1.0540E+03  5.7400E+00 !
 ELEMENT FE  BCC_A2                    5.5847E+01  4.4890E+03  2.7280E+01 !
 ELEMENT MN  CBCC_A12                  5.4938E+01  4.9960E+03  3.2008E+01 !
 
 
 FUNCTION GHSERFE   2.98150E+02  +1225.7+124.134*T-23.5143*T*LN(T)
     -.00439752*T**2-5.8927E-08*T**3+77359*T**(-1);  1.81100E+03  Y
      -25383.581+299.31255*T-46*T*LN(T)+2.29603E+31*T**(-9);  6.00000E+03  N !
 FUNCTION GPFEBCC   2.98150E+02  +YFEBCC *EXP(ZFEBCC );   6.00000E+03   N !
 FUNCTION GHSERCC   2.98150E+02  -17368.441+170.73*T-24.3*T*LN(T)
     -4.723E-04*T**2+2562600*T**(-1)-2.643E+08*T**(-2)+1.2E+10*T**(-3);   
     6.00000E+03   N !
 FUNCTION GPCGRA    2.98150E+02  +YCGRA *EXP(ZCGRA );   6.00000E+03   N !
 FUNCTION GMNBCC    2.98150E+02  -3235.3+127.85*T-23.7*T*LN(T)
     -.00744271*T**2+60000*T**(-1);  1.51900E+03  Y
      -23188.83+307.7043*T-48*T*LN(T)+1.265152E+30*T**(-9);  2.00000E+03  N !
 FUNCTION GHSERMN   2.98150E+02  -8115.28+130.059*T-23.4582*T*LN(T)
     -.00734768*T**2+69827*T**(-1);  1.51900E+03  Y
      -28733.41+312.2648*T-48*T*LN(T)+1.656847E+30*T**(-9);  2.00000E+03  N !
 FUNCTION GFEFCC    2.98150E+02  -1462.4+8.282*T-1.15*T*LN(T)
     +6.4E-04*T**2+GHSERFE ;  1.81100E+03  Y
      -1713.815+.94001*T+4.9251E+30*T**(-9)+GHSERFE ;  6.00000E+03  N !
 FUNCTION GPFEFCC   2.98150E+02  +YFEFCC *EXP(ZFEFCC );   6.00000E+03   N !
 FUNCTION GPCFCC    2.98150E+02  +YCFCC *EXP(ZFEFCC );   6.00000E+03   N !
 FUNCTION GMNFCC    2.98150E+02  -3439.3+131.884*T-24.5177*T*LN(T)
     -.006*T**2+69600*T**(-1);  1.51900E+03  Y
      -26070.1+309.6664*T-48*T*LN(T)+3.86196E+30*T**(-9);  2.00000E+03  N !
 FUNCTION GPFEHCP   2.98150E+02  +YFEHCP *EXP(ZFEHCP );   6.00000E+03   N !
 FUNCTION GSIG_NVN  2.98140E+02  -161645.05+3532.8443*T-671.032*T*LN(T)
     -.1382502*T**2+4.87E-07*T**3+277840*T**(-1);  7.90000E+02  Y
      -161794.7+3572.6245*T-678.096*T*LN(T)-.1256082*T**2-2.72E-06*T**3;  
     1.72800E+03  N !
 FUNCTION GSIG_NVV  2.98140E+02  -663330.65+4012.7719*T-707.716*T*LN(T)
     -.1068816*T**2+2.6785E-06*T**3+1528120*T**(-1);  7.90000E+02  Y
      -664153.72+4231.5628*T-746.568*T*LN(T)-.0373506*T**2-1.496E-05*T**3;  
     1.72800E+03  N !
 FUNCTION YFEBCC    2.98150E+02  +VFEBCC *EXP(-EFEBCC );   6.00000E+03   N !
 FUNCTION ZFEBCC    2.98150E+02  +1*LN(XFEBCC );   6.00000E+03   N !
 FUNCTION YCGRA     2.98150E+02  +VCGRA *EXP(-ECGRA );   6.00000E+03   N !
 FUNCTION ZCGRA     2.98150E+02  +1*LN(XCGRA );   6.00000E+03   N !
 FUNCTION YFEFCC    2.98150E+02  +VFEFCC *EXP(-EFEFCC );   6.00000E+03   N !
 FUNCTION ZFEFCC    2.98150E+02  +1*LN(XFEFCC );   6.00000E+03   N !
 FUNCTION YCFCC     2.98150E+02  +VCFCC *EXP(-EFEFCC );   6.00000E+03   N !
 FUNCTION YFEHCP    2.98150E+02  +VFEHCP *EXP(-EFEHCP );   6.00000E+03   N !
 FUNCTION ZFEHCP    2.98150E+02  +1*LN(XFEHCP );   6.00000E+03   N !
 FUNCTION VFEBCC    2.98150E+02  +7.042095E-06*EXP(AFEBCC );   
     6.00000E+03   N !
 FUNCTION EFEBCC    2.98150E+02  +1*LN(CFEBCC );   6.00000E+03   N !
 FUNCTION XFEBCC    2.98150E+02  +1*EXP(.7874195*DFEBCC )-1;   
     6.00000E+03   N !
 FUNCTION VCGRA     2.98150E+02  +5.259E-06*EXP(ACGRA );   6.00000E+03   N !
 FUNCTION ECGRA     2.98150E+02  +1*LN(CCGRA );   6.00000E+03   N !
 FUNCTION XCGRA     2.98150E+02  +1*EXP(.9166667*DCGRA )-1;   6.00000E+03 
       N !
 FUNCTION VFEFCC    2.98150E+02  +6.688726E-06*EXP(AFEFCC );   
     6.00000E+03   N !
 FUNCTION EFEFCC    2.98150E+02  +1*LN(CFEFCC );   6.00000E+03   N !
 FUNCTION XFEFCC    2.98150E+02  +1*EXP(.8064454*DFEFCC )-1;   
     6.00000E+03   N !
 FUNCTION VCFCC     2.98150E+02  +1.031E-05*EXP(ACFCC );   6.00000E+03   N !
 FUNCTION VFEHCP    2.98150E+02  +6.59121E-06*EXP(AFEHCP );   6.00000E+03 
       N !
 FUNCTION EFEHCP    2.98150E+02  +1*LN(CFEHCP );   6.00000E+03   N !
 FUNCTION XFEHCP    2.98150E+02  +1*EXP(.8064454*DFEHCP )-1;   
     6.00000E+03   N !
 FUNCTION AFEBCC    2.98150E+02  +2.3987E-05*T+1.2845E-08*T**2;   
     6.00000E+03   N !
 FUNCTION CFEBCC    2.98150E+02  +2.20949565E-11+2.41329523E-16*T;   
     6.00000E+03   N !
 FUNCTION DFEBCC    2.98150E+02  +1*LN(BFEBCC );   6.00000E+03   N !
 FUNCTION ACGRA     2.98150E+02  +2.32E-05*T+2.85E-09*T**2;   6.00000E+03 
       N !
 FUNCTION CCGRA     2.98150E+02  3.3E-10;   6.00000E+03   N !
 FUNCTION DCGRA     2.98150E+02  +1*LN(BCGRA );   6.00000E+03   N !
 FUNCTION AFEFCC    2.98150E+02  +7.3097E-05*T;   6.00000E+03   N !
 FUNCTION CFEFCC    2.98150E+02  +2.62285341E-11+2.71455808E-16*T;   
     6.00000E+03   N !
 FUNCTION DFEFCC    2.98150E+02  +1*LN(BFEFCC );   6.00000E+03   N !
 FUNCTION ACFCC     2.98150E+02  +1.44E-04*T;   6.00000E+03   N !
 FUNCTION AFEHCP    2.98150E+02  +7.3646E-05*T;   6.00000E+03   N !
 FUNCTION CFEHCP    2.98150E+02  +2.62285341E-11+2.71455808E-16*T;   
     6.00000E+03   N !
 FUNCTION DFEHCP    2.98150E+02  +1*LN(BFEHCP );   6.00000E+03   N !
 FUNCTION BFEBCC    2.98150E+02  +1+2.80599565E-11*P+3.06481523E-16*T*P;  
      6.00000E+03   N !
 FUNCTION BCGRA     2.98150E+02  +1+3.6E-10*P;   6.00000E+03   N !
 FUNCTION BFEFCC    2.98150E+02  +1+3.25236341E-11*P+3.36607808E-16*T*P;  
      6.00000E+03   N !
 FUNCTION BFEHCP    2.98150E+02  +1+3.25236341E-11*P+3.36607808E-16*T*P;  
      6.00000E+03   N !
 
 TYPE_DEFINITION % SEQ *!
 DEFINE_SYSTEM_DEFAULT ELEMENT 2 !
 DEFAULT_COMMAND DEF_SYS_ELEMENT VA !


 TYPE_DEFINITION ' GES A_P_D FCC_A1 MAGNETIC  -3.0    2.80000E-01 !
 PHASE FCC_A1  %'  2 1   1 !
    CONSTITUENT FCC_A1  :FE,MN : C,VA :  !

   PARAMETER G(FCC_A1,FE:C;0)  2.98150E+02  +77207-15.877*T+GFEFCC +GHSERCC 
  +GPCFCC ;   6.00000E+03   N REF0 !
   PARAMETER TC(FCC_A1,FE:C;0)  2.98150E+02  -201;   6.00000E+03   N REF0 !
   PARAMETER BMAGN(FCC_A1,FE:C;0)  2.98150E+02  -2.1;   6.00000E+03   N REF0 !
   PARAMETER G(FCC_A1,MN:C;0)  2.98150E+02  +502+15.261*T+GHSERMN +GHSERCC ; 
    6.00000E+03  N REF0 !
   PARAMETER G(FCC_A1,FE:VA;0)  2.98150E+02  +GFEFCC +GPFEFCC ;   
  6.00000E+03  N REF0 !
   PARAMETER TC(FCC_A1,FE:VA;0)  2.98150E+02  -201;   6.00000E+03  N REF0 !
   PARAMETER BMAGN(FCC_A1,FE:VA;0)  2.98150E+02  -2.1;   6.00000E+03  N REF0 !
   PARAMETER G(FCC_A1,MN:VA;0)  2.98150E+02  +GMNFCC ;   6.00000E+03  N REF0 !
   PARAMETER TC(FCC_A1,MN:VA;0)  2.98150E+02  -1620;  2.00000E+03 N REF0 !
   PARAMETER BMAGN(FCC_A1,MN:VA;0)  2.98150E+02  -1.86;  2.00000E+03 N REF0 !
   PARAMETER G(FCC_A1,FE,MN:C;0)  2.98150E+02  +34052-23.467*T;   
  6.00000E+03  N REF0 !
   PARAMETER G(FCC_A1,FE:C,VA;0)  2.98150E+02  -34671;   6.00000E+03  N REF0 !
   PARAMETER G(FCC_A1,MN:C,VA;0)  2.98150E+02  -43433;   6.00000E+03  N REF0 !
   PARAMETER G(FCC_A1,FE,MN:VA;0)  2.98150E+02  -7762+3.865*T;   6.00000E+03 
   N REF0 !
   PARAMETER G(FCC_A1,FE,MN:VA;1)  2.98150E+02  -259;   6.00000E+03  N REF0 !
   PARAMETER TC(FCC_A1,FE,MN:VA;0)  2.98150E+02  -2282;   6.00000E+03  N REF0 !
   PARAMETER TC(FCC_A1,FE,MN:VA;1)  2.98150E+02  -2068;   6.00000E+03  N REF0 !



 TYPE_DEFINITION ( GES A_P_D HCP_A3 MAGNETIC  -3.0    2.80000E-01 !
 PHASE HCP_A3  %(  2 1   .5 !
    CONSTITUENT HCP_A3  :FE,MN : C,VA :  !

   PARAMETER G(HCP_A3,FE:C;0)  2.98150E+02  +52905-11.9075*T+GFEFCC 
  +.5*GHSERCC +GPCFCC ;   6.00000E+03  N REF0 !
   PARAMETER G(HCP_A3,MN:C;0)  2.98150E+02  -16692+4.319*T+GHSERMN 
  +.5*GHSERCC ;   6.00000E+03  N REF0 !
   PARAMETER G(HCP_A3,FE:VA;0)  2.98150E+02  +GHSERFE +GPFEHCP -3705.78
  +12.591*T-1.15*T*LN(T)+6.4E-04*T**2;  1.81100E+03  Y
   -3957.199+5.24951*T+4.9251E+30*T**(-9)+GHSERFE +GPFEHCP ;  6.00000E+03
  N REF0 !
   PARAMETER G(HCP_A3,MN:VA;0)  2.98150E+02  -4439.3+133.007*T
  -24.5177*T*LN(T)-.006*T**2+69600*T**(-1);  1.51900E+03  Y
   -27070.1+310.7894*T-48*T*LN(T)+3.86196E+30*T**(-9);  2.00000E+03 N REF0 !
$ below is as in TCFE
$  ent-param TC(HCP_A3,MN:VA;0)  2.98150E+02  -1620;  2.00000E+03 N REF0 !
$ below is as in 89Huang
   PARAMETER TC(HCP_A3,MN:VA;0)  2.98150E+02  -1740;  2.00000E+03 N REF0 !
   PARAMETER BMAGN(HCP_A3,MN:VA;0)  2.98150E+02  -1.86;  2.00000E+03 N REF0 !
   PARAMETER G(HCP_A3,FE,MN:C;0)  2.98150E+02  -2685-20*T;   6.00000E+03
  N REF0 !
   PARAMETER G(HCP_A3,FE:C,VA;0)  2.98150E+02  -17335;   6.00000E+03  N REF0 !
   PARAMETER G(HCP_A3,MN:C,VA;0)  2.98150E+02  +8552-9.367*T;   6.00000E+03  
  N REF0 !
   PARAMETER G(HCP_A3,FE,MN:VA;0)  2.98150E+02  -69.41+2.836*T;   6.00000E+03 
   N REF0 !
   PARAMETER G(HCP_A3,FE,MN:VA;1)  2.98150E+02  -14271.46+13.884*T; 
    6.00000E+03  N REF0 !

 LIST_OF_REFERENCES
 NUMBER  SOURCE
  !

File: database/database_C_Mn_thermodynamic_assessment.tdb
$
$ Database for Mn-C from D. Djurovic
$ 
$ ------------------------------------------------------------------------------
 TEMP-LIM 298.15 6000.00 !
$
$ELEMENT NAME  REF. STATE               ATOMIC MASS H298-H0    S298    !
$
 ELEMENT VA   VACUUM                      0.0          0.0      0.0    ! 
 ELEMENT C    GRAPHITE                   12.011     1054.0      5.7423 ! 
 ELEMENT MN   CBCC_A12                   54.9380    4995.696   32.2206 ! 
$ ------------------------------------------------------------------------------
$ Phase definitions
$
 PHASE LIQUID:L % 1 1 !
 CONST LIQUID:L : C MN : !
$
$ Fcc (cF4) and MeX (cF8)
$
 PHASE FCC_A1 %A 2 1 1 !
 CONST FCC_A1 : MN : C VA% : !
$
 PHASE BCC_A2 %B 2 1 3 !
 CONST BCC_A2 : MN : C VA% : !
$
$ Hcp (hP2) and Me2X (hP3)
$
 PHASE HCP_A3 %A 2 1 0.5 !
 CONST HCP_A3 : MN : C VA% : !
$
$ Prototype alpha-Mn (cI58)
$
 PHASE CBCC_A12 %A 2 1 1 !
 CONST CBCC_A12 : MN : C VA% : !
$
$ Prototype beta-Mn (cP20)
$
 PHASE CUB_A13 % 2 1 1 !
 CONST CUB_A13 : MN : C VA% : !
$
$ Prototype C (cF8)
$
 PHASE DIAMOND_A4 % 1 1 !
 CONST DIAMOND_A4 : C : !
$
$ Prototype C (hP4)
$
 PHASE GRAPHITE % 1 1 !
 CONST GRAPHITE : C : !
$
$ Prototype Fe3C (oP16)
$
 PHASE CEMENTITE_D011 %A 2 3 1 !
 CONST CEMENTITE_D011 : MN : C : !
$
$ Prototype Cr7C3 (oP40)
$
 PHASE M7C3_D101 % 2 7 3 !
 CONST M7C3_D101 : MN : C : !
$
$ Prototype Cr23C6 (cF116)
$
 PHASE M23C6_D84 % 3 20 3 6 !
 CONST M23C6_D84 : MN : MN : C : !
$
$
$ 
$
 PHASE M5C2 % 2 5 2 !
 CONST M5C2 : MN : C : !
$ 
$ ------------------------------------------------------------------------------
$ Defaults
$
 DEFAULT-COM DEFINE_SYSTEM_ELEMENT VA !
 TYPE-DEFINITION % SEQ * !
 TYPE_DEF A GES AMEND_PHASE_DESCRIPTION @ MAGNETIC -3 0.28 !
 TYPE_DEF B GES AMEND_PHASE_DESCRIPTION @ MAGNETIC -1 0.4 !
 FUNCTION ZERO      298.15  0;                                         6000 N !
 FUNCTION UN_ASS    298.15  0;                                         6000 N !
$ ------------------------------------------------------------------------------
$ Element data
$ ------------------------------------------------------------------------------
$ C
$
 PAR  G(GRAPHITE,C),,                   +GHSERCC;,,                   N 91Din !
 PAR  G(DIAMOND_A4,C),,                 +GDIACC;,,                    N 91Din !
 PAR  G(LIQUID,C),,                     +GHSERCC+117369-24.63*T;,,    N 91Din !
$
FUNCTION GHSERCC   .01  -1049.140845-0.09009204*T-2.75e-5*T**3;
      103  Y -988.25091-7.39898691*T+1.76583*T*LN(T)-1.706952E-2*T**2;  
      350  Y -17368.441+170.73*T-24.3*T*LN(T)
       -4.723E-04*T**2+2562600*T**(-1)-2.643E+08*T**(-2)+1.2E+10*T**(-3);
      6000.00  N !
 FUNCTION GDIACC   .01  +1366.3694392+3.75684493E-2*T-1.795e-8*T**4;
      78  Y +3386.8147-64.4266811*T+11.71699*T*LN(T)-3.04E-2*T**2
            +3.3333E-06*T**3-91196.5*T**(-1)+2797170*T**(-2)
            -3.882074E+7*T**(-3);  
      330 Y -16359.441+175.61*T-24.31*T*LN(T)
       -4.723E-04*T**2+2698000*T**(-1)-2.61E+08*T**(-2)+1.11E+10*T**(-3);
      6000.00  N !

$ ------------------------------------------------------------------------------
$ Mn
$
 PAR  G(CBCC_A12,MN:VA),,               +GHSERMN;                2000 N 91Din !
 PAR  TC(CBCC_A12,MN:VA),,               -285.00;                2000 N 91Din !
 PAR  BM(CBCC_A12,MN:VA),,                 -0.66;                2000 N 91Din !
 PAR  G(CUB_A13,MN:VA),,                +GCUBMN;                 2000 N 91Din !
 PAR  G(FCC_A1,MN:VA),,                 +GFCCMN;                 2000 N 91Din !
 PAR  TC(FCC_A1,MN:VA),,                -1620.00;                2000 N 91Din !
 PAR  BM(FCC_A1,MN:VA),,                   -1.86;                2000 N 91Din !
 PAR  G(BCC_A2,MN:VA),,                 +GBCCMN;                 2000 N 91Din !
 PAR  TC(BCC_A2,MN:VA),,                 -580.00;                2000 N 91Din !
 PAR  BM(BCC_A2,MN:VA),,                   -0.27;                2000 N 91Din !
 PAR  G(HCP_A3,MN:VA),,                 +GHCPMN;                 2000 N 91Din !
 PAR  TC(HCP_A3,MN:VA),,                -1620.00;                2000 N 91Din !
 PAR  BM(HCP_A3,MN:VA),,                   -1.86;                2000 N 91Din !
 PAR  G(LIQUID,MN),,                    +GLIQMN;                 2000 N 91Din !
$
FUNCTION GHSERMN   .01 -4901.51892-1.0947477*T-4.25e-6*T**4;
        36.7 Y   -4822.7003-20.019344*T+5.82736*T*LN(T)
       -0.12386*T**2+8.75E-5*T**3;
       165   Y  -8115.28+130.059*T-23.4582*T*LN(T)
       -0.00734768*T**2+69827*T**(-1);
      1519   Y  -28733.41+312.2648*T-48*T*LN(T)
       +1.656847E+30*T**(-9);  2000.00  N !
 FUNCTION GCUBMN    298.15  -5800.4+135.995*T-24.8785*T*LN(T)
       -0.00583359*T**2+70269*T**(-1);
      1519.00  Y  +442.65-0.9715*T+GHSERMN+2.310723E+30*T**(-9);
      2000.00  N !
 FUNCTION GFCCMN    298.15  -3439.3+131.884*T-24.5177*T*LN(T)
       -0.006*T**2+69600*T**(-1);
      1519.00  Y  +2663.31-2.5984*T+GHSERMN+2.205113E+30*T**(-9);
      2000.00  N !
 FUNCTION GBCCMN    298.15  -3235.3+127.85*T-23.7*T*LN(T)
       -0.00744271*T**2+60000*T**(-1);
      1519.00  Y  +5544.58-4.5605*T+GHSERMN-3.91695E+29*T**(-9);
      2000.00  N !
 FUNCTION GHCPMN    298.15  -4439.3+133.007*T-24.5177*T*LN(T)
       -0.006*T**2+69600*T**(-1);
      1519.00  Y  +1663.31-1.4754*T+GHSERMN+2.205113E+30*T**(-9);
      2000.00  N !
 FUNCTION GLIQMN    298.15  +17859.91-12.6208*T+GHSERMN-4.41929E-21*T**7;
      1519.00  Y  -9993.9+299.036*T-48*T*LN(T);
      2000.00  N !
$ ------------------------------------------------------------------------------
$ Binary systems
$ ------------------------------------------------------------------------------
$ Mn-C
$
$ 
$
$
 PAR  L(LIQUID,C,MN;0),,                -179183+43.8449*T;,,         N 08DjD !
 PAR  L(LIQUID,C,MN;1),,                +6313;,,                     N 08DjD !
 PAR  L(LIQUID,C,MN;2),,                +23281;,,                    N 08DjD !

$
 PAR  G(BCC_A2,MN:C),,               +GHSERMN+3*GHSERCC
             +10000+30*T;,,                                         N 90Hua1 !
$  
 PAR  G(FCC_A1,MN:C),,               +GHSERMN+GHSERCC+13.6590*T;,,  N 08DjD !
 PAR  L(FCC_A1,MN:C,VA;0),,          -41333;,,                      N 08DjD !
$
 PAR  G(HCP_A3,MN:C),,               +GHSERMN+0.5*GHSERCC
             -9000-1.0651*T;,,                                      N 08DjD !
 PAR  L(HCP_A3,MN:C,VA;0),,          -5006;,,                       N 08DjD !
$
 PAR  G(CBCC_A12,MN:C),,             +GHSERMN+GHSERCC+27.46525*T;,, N 08DjD !
 PAR  L(CBCC_A12,MN:C,VA;0),,        -52204;,,                      N 08DjD !
$
 PAR  G(CUB_A13,MN:C),,              +GHSERMN+GHSERCC+2607;,,       N 08DjD !
 PAR  L(CUB_A13,MN:C,VA;0),,         -10175;,,                      N 08DjD !
$
 PAR  G(CEMENTITE_D011,MN:C),,       +GMN3C;,,                      N 08DjD !
 PAR  G(M23C6_D84,MN:MN:C),,         +GMN23C6;,,                    N 08DjD !
 PAR  G(M7C3_D101,MN:C),,            +GMN7C3;,,                     N 08DjD !
 PAR  G(M5C2,MN:C),,                 +GMN5C2;,,                     N 08DjD !

$
$ 
$
 FUNCTION GMN3C    298.15  +3*GHSERMN+GHSERCC-39644+3.04*T;        6000 N !
 FUNCTION GMN23C6  298.15  +23*GHSERMN+6*GHSERCC-310473+53.86*T;   6000 N !
 FUNCTION GMN7C3   298.15  +7*GHSERMN+3*GHSERCC-106695+9.36*T;     6000 N !
 FUNCTION GMN5C2   298.15  +5*GHSERMN+2*GHSERCC-73954+6.36*T;      6000 N !
$ ------------------------------------------------------------------------------
$
$
 LIST-OF-REFERENCE
 NUMBER  SOURCE
  Null   'Unknown source'
  91Din  'A.T. Dinsdale, Calphad, 15, 317-425(1991).'
  08DjD  'D. Djurovic; Mn-C,' 
  !
