Repository: lusamek/OpenCalphad

# Introduction
This website gives the possibility to use OpenCalphad using a virtual machine. In computing, a virtual machine (VM) is an emulation of a computer system.  The virtual machine of OpenCalphad was designed to run on the platforms: Windows, Mac, and Linux. It uses the host software of the VirtualBox project, which is has the GNU Licensing. 

Screenshot #1: ![](https://raw.githubusercontent.com/lusamek/OpenCalphad/master/OC-Screen1.jpg)

## 1. Virtualbox
Download the software virtualbox corresponding to your architecture. https://www.virtualbox.org/wiki/Downloads
If necessary, the manual of installation of virtualbox is at the following url: https://www.virtualbox.org/wiki/Documentation
After download, virtualbox needs to be installed.  

Screenshot #2:

## 2. OC-image with terminal 

After the installation of virtualbox, you may find the image at the following link.
URL to download the version of OpenCalphad for classroom: https://www.dropbox.com/s/4lab0ipan8e0rrw/virtualbox-debian-opencalphad.zip?dl=0

The image is destined to the console/terminal usage. The GUI applications are not provided in this above image. 
(See below for images with the OC with GUI).

## 3. Open image file
After the download of the image file of the virtual machine, the files need to be uncompressed. The image is compressed with the regular ZIP compression format. It can be uncompressed with software, like Winzip or Winrar. The "debian-oc.vdi" file is the main file, which will be opened using virtualbox. This will result in the following screenshot (screenshot #3). 

Screenshot #3:

## 4. Start the virtual image 
After the user can use the context menu of the virtual machine, as indicated in the screenshot (screenshot #4), to start the machine. "Start" will be displayed (screenshot #4). The virtual machine will boot. It will take 1-2 minute(s) of boot time. After the boot of the system, OpenCalphad will be launched directly. The virtual machine is running OC on the Linux operating system. The window manager is IceWM. 

Screenshot #4:

# Live Image for Pendrive

A live image for USB-Stick/Pendrive with OC and some utils for chemistry / material sciences is available.

The image can be copied on a pendrive or directly on harddisk. It contains the distribution OpenSUSE and OpenCalphad. The utility allows to calculate and compare results with the web. It is bootable on PC using a pendrive with the EFI / UEFI.  

Image: https://archive.org/download/material-simulation-image/image-opensuse-leap-master-amd64-axel-OC-kalzium-version1.1.img.gz


To create the live pendrive:
zcat image-opensuse-leap-master-amd64-axel-OC-kalzium-version1.1.img.gz  > /dev/sdX 

On Windows, you may use rawrite.
https://www.netbsd.org/~martin/rawrite32/download.html

It is beta / early testing and with few features. It allows to use OC, Kalzium for chemistry,...

# Quick Start: Using OC
The documentation of OpenCalphad is available at the url: http://www.opencalphad.com/
Please visit the website of OpenCalphad for more information. 
In the terminal xterm, the command "oc" is available to load and run a macro. 

Example #1: Fe-C system <br/>
` oc macros/map3.OCM ` 
(Press Return)
Example #2: <br/>
` oc macros/map11.OCM ` 
(Press Return)
Example #3: Fe-C-Cr system <br/>
` oc macros/map16.OCM ` 
(Press Return)
Example #4: Al-Fe system <br/>
` oc macros/map17.OCM ` 
(Press Return)

# Graphical User Interface

The graphical user interface (GUI) of OC is under development. 
An image of the virtual machine with the GUI OC is available for download at the following Link. 
The image of first release v0.1 is available at the following link: https://drive.google.com/file/d/14aJRksYz4pKwuMBolMNSc3sxOllR8QNZ/view?usp=sharing  <br/>
(md5 checksum: 57ff8cc52de02868de4d255a9c6b140b virtualbox-debian-opencalphad-GUI-v1.1.zip) <br/>
The image of the second release v0.2 is available at the following link: https://drive.google.com/file/d/1QpcMUm6gPCDYn_kI7C0EAm74955F71OJ/view?usp=sharing
(md5 checksum: 453a7bd35393a1ef615c903c7526a20c  virtualbox-debian-opencalphad-GUI-release-0.2.zip) <br/>
The image of the release v0.31 is available at the following link: https://drive.google.com/file/d/1CBgLcKOFzHgVwEf4Nt2ra_2HgwBKXZ9G/view?usp=sharing
(md5 checksum: 1780fa953a0099ea59770c7a31616bf4  virtualbox-debian-opencalphad-GUI-release-0.31.zip) <br/>
Release v0.32, 2021/06/06:
https://gitlab.com/lusamek/opencalphad/-/raw/main/version-3.2/virtualbox-debian-opencalphad-GUI-release-0.32.zip
Virtualbox on Linux: <br/>
Kernel and headers for Ascii/Stretch: https://www.dropbox.com/sh/p21btpcbt8d0lf6/AABMbmwVGKGjm1LBvjPxgx7Ca?dl=0
Currently, the GUI can be compiled using the GNU C/C++ Compiler.  
The "Makefile" allows to compile flopencalphad on Mac, Linux, and BSD/Unix. 
This project is downloaded on the host machine or Unix/Linux/Mac. 
The ZIP file needs to be decompressed. It requires the FLTK library and C++ compiler (e.g. CLANG or GCC).

File: macros/iron4.tdb (part 1 of 11)
$
$ Database for cast iron (Fe-Cr-Cu-Mg-Mn-Mo-Nb-Ni-Si-Ti-V-C-N),
$ Version 4c.
$ Compiled by Bengt Hallstedt, July 2020, (version 04b in December 2017,
$ 04a in October 2017, 03 in June 2017, 02b in February 2017,
$ 02a in August 2015, 01c in May 2008).
$
$ ------------------------------------------------------------------------------
$
$ This database is open access under the CC BY license. 
$ https://creativecommons.org/licenses/by/4.0/
$
$ For comments and questions please contact:
$
$ Dr. Bengt Hallstedt
$ Institute for Materials Applications in Mechanical Engineering (IWM)
$ RWTH Aachen University, Aachen, Germany
$ b.hallstedt@iwm.rwth-aachen.de
$
$ To cite the database, please use:
$
$ B. Hallstedt, A thermodynamic database for cast iron, Calphad XLVI,
$ June 11-16, 2017, Saint-Malo, France.
$
$ ------------------------------------------------------------------------------
$
$ Open issues:
$ Cr-Ni: C14_LAVES parameters
$ Cr-Si: B2_BCC parameters
$
$ Version information
$ ===================
$
$ Changes from version 04a to 04c:
$
$ Modifications by Bo Sundman for use with OpenCalphad.
$
$--------------------------------------------------
$ Modification for use by OC 2020-07-28:/BoS
$ Moved DEFAULT section before PHASES to have TYPE_DEFS defined
$ Changed phase CU4TI to CU4TI1 as ambiguous with CU4TI3
$ Changed phase FENBSI to FENBSI1 as ambiguous with FENBSI2
$ Changed phase NI2V to NI2V1 as ambigous with NI2V7_A15
$ Changed property Identifier BM to BMAG
$
$ 2020.07.28: Modified for use with GES6.
$
$ Changes from version 04a to 04b:
$
$ Cr-Fe-Si: Estimated ternary fcc interaction.
$
$ Changes from version 03 to 04a:
$
$ Mostly checks and modifications in ternary systems.
$
$ Cu-C:  New parameters for FCC_A1 and BCC_A2.
$ Ni-Si: 12Yua changed back to 99Du, except fcc ordering parameters.
$ Cr-Mo-Ni: Modified sigma and P-phase parameters.
$ Cr-Ni-Si: Acceptable, but would need more work.
$ Cr-V-C:   Modified liquid interaction.
$ Cu-Fe-C:  Added from Hallstedt 2017.
$ Cu-Fe-Nb: Added from Wang 2000.
$ Fe-Nb-Ti: Added from Hallstedt 2017.
$ Mo-Nb-C:  Added from Zhang 2015.
$ Ti-V-C:   Updated from 08Mar to 15Zha.
$
$ 2017.07.07: Error in the parameters for FE2SI and FESI2_L corrected.
$
$ Changes from version 02b to 03:
$
$ This is a major rebuild, using more modern datasets for several systems.
$ In particular all relevant systems from mpea-2 and PrecHiMn-4 were included.
$ Note that Fe-Si-C in PrecHiMn-4 uses an unfortunate combination of Si-C and
$ ternary liquid interaction (which is not used here).
$
$ Ordering models for fcc (FCC_4SL) and bcc (B2_BCC) are now included. They
$ are deactivated by default and have to be activated when needed.
$ They are needed for FeNi3 (L1_2), FeSi (B2), FeTi (B2), MnNi (B2, L1_0),
$ MnNi3 (L1_2), NiTi (B2).
$
$ Only the 10:4:16 model is included for sigma and high-sigma. The old 8:4:18
$ model is not included.
$
$ Cr-C:  Modified from Lee 1992 to Khvan 2012.
$ Cr-Nb: Updated from Costa Neto 1993 to Schmetterer 2014.
$ Cr-Ni: Updated from Lee 1992 to Tang 2016.
$ Cr-Ti: Updated from 98Sau to 10Pav.
$ Cu-Mg: Updated from Coughanowr 1998 to Hallstedt 2016.
$ Cu-Si: Updated from Yan 2000 to Hallstedt 2016.
$ Fe-C:  Cementite modified.
$ Fe-Mo: New model for MU_D85, modified models for SIGMA_D8B and C14_LAVES.
$ Fe-Mn: HCP_A3 interaction slightly modified.
$ Fe-Nb: Updated from Lee 2001 to Liu 2012/Khvan 2013/Jacob 2016.
$ Fe-Ni: Updated from Xing 1985 to Dupin 2003.
$ Fe-Ti: Updated from Dumitrescu 1998 to Bo 2012.
$ Mg-Mn: Updated from Tibballs 1998 to Groebner 2005.
$ Mg-N:  Added from Hallstedt 2015.
$ Mg-Nb: Added from Hallstedt 2015.
$ Mg-Si: Updated from Kevorkov 2004 to Liang 2016.
$ Mg-Ti: Added from Murray 1986.
$ Mg-V:  Added from Hallstedt 2015.
$ Mn-C:  Updated from Huang 1990 to Djurovic 2010.
$ Mn-Nb: Added from Liu 2012.
$ Mn-Ni: Updated from Guo 2005 to Franke 2007.
$ Mo-Nb: Added from Xiong 2004.
$ Nb-C:  Bcc modified.
$ Nb-N:  Updated from Huang 1996 to Khvan 2013.
$ Nb-Ni: Updated from Bolcavage 1996 to Chen 2006 with modified MU_D85.
$ Nb-Si: Updated from Fernandes 2002 to Geng 2009.
$ Cr-Fe-C:  Updated from Lee 1992 to Khvan 2014.
$ Cr-Fe-Mn: New model for SIGMA_D8B and HIGH_SIGMA.
$ Cr-Fe-Mo: New model for MU_D85 and SIGMA_D8B, modified model for C14_LAVES.
$ Cr-Fe-Nb: Added from Jacob 2016.
$ Cr-Fe-Ni: New model for SIGMA_D8B.
$ Cr-Fe-Si: New model for SIGMA_D8B.
$ Cr-Fe-V:  New model for SIGMA_D8B.
$ Cr-Mn-Ni: Added from Hallstedt 2016.
$ Cr-Nb-C:  Added from Khvan 2012.
$ Fe-Mn-C:  Updated from Huang 1990 to Djurovic 2011.
$ Fe-Mn-Nb: Added from Khvan 2013.
$ Fe-Mo-Ni: New model for MU_D85 and SIGMA_D8B, modified model for C14_LAVES.
$ Fe-Mo-Ti: New model for MU_D85, modified model for C14_LAVES.
$ Fe-Nb-C:  Updated from Lee 2001 to Khvan 2013.
$ Fe-Nb-N:  Updated from Lee 2001 to Khvan 2013.
$ Fe-Nb-Si: Added from Jacob 2016.
$ Fe-Nb-V:  Added from Khvan 2013.
$ Fe-Ti-C:  Changed from Lee 2001 to Dumitrescu 1999.
$ Fe-Ti-N:  Modified.
$ Mn-Nb-C:  Added from Khvan 2012.
$ Mn-Nb-N:  Added from Khvan 2013.
$ Nb-C-N:   Updated from Lee 2001 to Khvan 2013.
$
$ Changes from version 02a to 02b:
$
$ Si is included in M6C. M6C is found to form in Mo containing casts.
$ The calculated Si content in M6C is considerably higher than measured,
$ but similar to TCFE7/TCFE8.
$ Si-C is changed from 96Gro to 91Lac in order to reproduce Fe-Si-C
$ from J. Miettinen 1998.
$
$ Changes from version 01c to 02a:
$
$ Nb, Ti, V and N are added to the database.
$ Most of the data concerning Nb, V and N are taken from PrecHiMn-01 and
$ most of the data concerning Ti are taken from PrecHiMn-04.
$ Several Fe-systems in PrecHiMn-04 are not compatible with iron-01c.
$
$ ------------------------------------------------------------------------------
 DATABASE_INFO '
 Welcome to version 4c of the iron database for alloyed and unalloyed'
 cast iron.''
 Created by Bengt Hallstedt in May 2008, updated in August 2015,'
 February 2017, March 2017 and September 2017.''
 The database contains the elements Fe, Cr, Cu, Mg, Mn, Mo, Nb, Ni, Si,'
 Ti, V, C and N.'''
 A few notes on phases in the database:''
 FCC_A1 is both austenite and cubic (Nb,Ti,V)(C,N).'
 HCP_A3 is both the epsilon-phase (epsilon-martensite) and the M2X'
 hexagonal carbide/nitride.''
 At high contents of Si the BCC_A2 phase (ferrite) may order.'
 This is described by the B2_BCC phase, which is deactivated by default.'
 To activate it, the following commands are needed in the database module:'
    RESTORE PHASE A2_BCC B2_BCC'
    REJECT PHASE BCC_A2'
 All equilibria with BCC_A2 will be reproduced as before, but the phase'
 name will now be B2_BCC.''
 If you suspend the GRAPHITE to calculate equilibria with CEMENTITE,'
 you should also suspend DIAMOND. Otherwise DIAMOND may become more stable'
 than CEMENTITE at low temperature.''
 The GAS phase is deactivated by default, so if you need it activate it'
 in the database module:
    RESTORE PHASE GAS''
 The database contains quite a large number of phases that will be of'
 little interest in most cases. For calculations with several elements'
 it is recommended to suspend all phases except those actually needed'
 in order to speed up the calculations.'''
 All binary systems are included in the database, except Mg-Mo.'
 The ternary systems'
 Cr-Cu-Fe, Cr-Fe-C, Cr-Fe-Mn, Cr-Fe-Mo, Cr-Fe-N, Cr-Fe-Nb, Cr-Fe-Ni,'
 Cr-Fe-Si, Cr-Fe-V, Cr-Mn-C, Cr-Mn-Ni, Cr-Mo-C, Cr-Mo-Ni, Cr-Nb-C, Cr-Ni-C,'
 Cr-Ni-Si, Cr-Si-C, Cr-V-C, Cu-Fe-C, Cu-Fe-Mn, Cu-Fe-Mo, Cu-Fe-Nb, Cu-Fe-Ni,'
 Cu-Fe-Si, Fe-C-N, Fe-Mn-C, Fe-Mn-N, Fe-Mn-Nb, Fe-Mn-Ni, Fe-Mn-Si, Fe-Mn-V,'
 Fe-Mo-C, Fe-Mo-N, Fe-Mo-Ni, Fe-Mo-Ti, Fe-Nb-C, Fe-Nb-N, Fe-Nb-Si, Fe-Nb-Ti,'
 Fe-Nb-V, Fe-Ni-C, Fe-Ni-N, Fe-Ni-Si, Fe-Si-C, Fe-Ti-C, Fe-Ti-N, Fe-V-C,'
 Fe-V-N, Mn-Nb-C, Mn-Nb-N, Mn-V-C, Mo-Nb-C, Mo-Ti-C, Mo-V-C, Nb-C-N, Nb-Ti-C,'
 Nb-Ti-N, Nb-V-C, Ni-Si-C, Ni-V-C, Ti-C-N, Ti-V-C, Ti-V-N and V-C-N'
 are included.''
 !
$
$ ------------------------------------------------------------------------------
 TEMP-LIM 298.15 6000.00 !
$
$ELEMENT NAME  REF. STATE               ATOMIC MASS H298-H0    S298    !
$
 ELEMENT VA   VACUUM                      0.0          0.0      0.0    ! 
 ELEMENT C    GRAPHITE_A9                12.011     1054.0      5.7423 ! 
 ELEMENT CR   BCC_A2                     51.996     4050.0     23.5429 ! 
 ELEMENT CU   FCC_A1                     63.546     5004.      33.15   !
 ELEMENT FE   BCC_A2                     55.847     4489.0     27.2797 ! 
 ELEMENT MG   HCP_A3                     24.305     4998.      32.671  !
 ELEMENT MN   CBCC_A12                   54.9380    4995.696   32.2206 ! 
 ELEMENT MO   BCC_A2                     95.94      4589.0     28.56   ! 
 ELEMENT N    1/2_MOLE_N2(G)             14.007     4335.0     95.751  ! 
 ELEMENT NB   BCC_A2                     92.9064    5220.0     36.27   ! 
 ELEMENT NI   FCC_A1                     58.69      4787.0     29.7955 ! 
 ELEMENT SI   DIAMOND_A4                 28.0855    3217.      18.81   ! 
 ELEMENT TI   HCP_A3                     47.88      4824.      30.72   ! 
 ELEMENT V    BCC_A2                     50.9415    4507.0     30.89   ! 
$ ------------------------------------------------------------------------------
$ Species
$
 SPECIE  FE2                                FE2 !
 SPECIE  MG2                                MG2 !
 SPECIE  N2                                 N2 !
 SPECIE  N3                                 N3 !
 SPECIE  SI2                                SI2 !
 SPECIE  SI3                                SI3 !
 SPECIE  SIN                                SI1N1 !
 SPECIE  SI2N                               SI2N1 !
$ ------------------------------------------------------------------------------
$ Defaults and TYPE_DEF
$
 DEFINE-SYSTEM-DEFAULT ELEMENT 2 !
 DEFAULT-COM DEFINE_SYSTEM_ELEMENT VA !
$
$ with the default reject no ordering in FCC and BCC
 DEFAULT-COM REJECT_PHASE A1_FCC FCC_4SL A2_BCC B2_BCC GAS !
$ with this default reject include ordering in BCC and FCC
$DEFAULT-COM REJECT_PHASE FCC_A1 BCC_A2 GAS !
$
 TYPE-DEF % SEQ * !
 TYPE-DEF A GES AMEND_PHASE_DESCRIPTION @ MAGNETIC -3 0.28 !
 TYPE-DEF B GES AMEND_PHASE_DESCRIPTION @ MAGNETIC -1 0.4 !
 TYPE-DEF O GES AMEND_PHASE_DESCRIPTION B2_BCC DIS_PART A2_BCC !
 TYPE-DEF Y GES AMEND_PHASE_DESCRIPTION FCC_4SL DIS_PART A1_FCC !
 TYPE-DEF S IF((NB OR TI OR V) AND (C OR N)) THEN
            GES AMEND_PHASE_DESCRIPTION @ COMP-SETS,, NB TI V : C N : !
 FUNCTION ZERO      298.15  0;                                         6000 N !
 FUNCTION UN_ASS    298.15  0;                                         6000 N !
 FUNCTION R         298.15  +8.31451;                                  6000 N !
 FUNCTION RTLNP     298.15  +8.31451*T*LN(1E-05*P);                    6000 N !
$ ------------------------------------------------------------------------------
$ Phase definitions
$
 PHASE LIQUID:L % 1 1 !
 CONST LIQUID:L : C CR CU FE MG MN MO N NB NI SI TI V : !
$
$ Fcc (cF4, Fm-3m) and MeX (cF8, Fm-3m)
$
 PHASE FCC_A1 %AS 2 1 1 !
 CONST FCC_A1 : CR CU% FE% MG MN% MO NB NI% SI TI V : C N VA% : !
$
$ Disordered part of FCC_4SL, identical to FCC_A1
$
 PHASE A1_FCC %A 2 1 1 !
 CONST A1_FCC : CR CU% FE% MG MN% MO NB NI% SI TI V : C N VA% : !
$
$ Prototype AuCu3 (cP4, Pm-3m, L1_2) and AuCu (tP4, P4/mmm, L1_0)
$
 PHASE FCC_4SL:F %AY 5 0.25 0.25 0.25 0.25 1 !
 CONST FCC_4SL:F : CR CU FE MG MN MO NB NI SI TI V
                 : CR CU FE MG MN MO NB NI SI TI V 
                 : CR CU FE MG MN MO NB NI SI TI V
                 : CR CU FE MG MN MO NB NI SI TI V : C N VA% :  !
$
$ Bcc (cI2, Im-3m)
$
 PHASE BCC_A2 %B 2 1 3 !
 CONST BCC_A2 : CR% CU FE% MG MN MO% NB% NI SI TI% V% : C N VA% : !
$
$ Disordered part of B2_BCC, identical to BCC_A2
$
 PHASE A2_BCC %B 2 1 3 !
 CONST A2_BCC : CR% CU FE% MG MN MO% NB% NI SI TI% V% : C N VA% : !
$
$ Prototype CsCl (cP2, Pm-3m)
$
 PHASE B2_BCC %BO 3 0.5 0.5 3 !
 CONST B2_BCC : CR CU FE MG MN MO NB NI SI TI V
              : CR CU FE MG MN MO NB NI SI TI V : C N VA% : !
$
$ Hcp (hP2, P6_3/mmc) and Me2X (NiAs-type, hP4, P6_3/mmc, B8_1)
$
 PHASE HCP_A3 %A 2 1 0.5 !
 CONST HCP_A3 : CR CU FE MG% MN MO NB NI SI TI% V : C N VA% : !
$
$ Prototype alpha-Mn (cI58, I-43m)
$
 PHASE CBCC_A12 %A 2 1 1 !
 CONST CBCC_A12 : CR CU FE MG MN% MO NB NI SI TI V : C N VA% : !
$
$ Prototype beta-Mn (cP20, P4_132)
$
 PHASE CUB_A13 % 2 1 1 !
 CONST CUB_A13 : CR CU FE MG MN% MO NB NI SI TI V : C N VA% : !
$
$ Prototype C (cF8, Fd-3m)
$
 PHASE DIAMOND_A4 % 1 1 !
 CONST DIAMOND_A4 : C MG SI% : !
$
$ Prototype C (hP4, P6_3/mmc)
$
 PHASE GRAPHITE_A9 % 1 1 !
 CONST GRAPHITE_A9 : C : !
$
$ Prototype Fe3C (oP16, Pnma)
$
 PHASE CEMENTITE_D011 % 2 3 1 !
 CONST CEMENTITE_D011 : CR FE MN MO NB NI V : C N : !
$
$ Prototype alpha-Mn (cI58, I-43m)
$
 PHASE CHI_A12 % 3 24 10 24 !
 CONST CHI_A12 : CR FE NI : CR MO : CR FE MO NI : !
$
$ Prototype Cr3C2 (oP20, Pnma)
$
 PHASE CR3C2_D510 % 2 3 2 !
 CONST CR3C2_D510 : CR MO V : C : !
$
$ Similar to alpha-Mn (cI58, I-43m)
$
 PHASE CR3MN5 % 2 3 5 !
 CONST CR3MN5 : CR : MN : !
$
$ Prototype MoPt2 (oP6, Immm, ordered fcc)
$
 PHASE CRNI2_C11B % 2 1 2 !
 CONST CRNI2_C11B : CR MO : MO NI% : !
$
$ Prototype AlAu4 (cP20, P2_13) also pi
$
 PHASE CR3NI5SI2 % 3 3 5 2 !
 CONST CR3NI5SI2 : CR : NI : SI : !
$
$ Unknown structure
$
 PHASE CR5NI5SI3 % 3 5 5 3 !
 CONST CR5NI5SI3 : CR : NI : SI : !
$
$ Prototype Cr3Si (cP8, Pm-3n)
$
 PHASE CR3SI_A15 % 3 3 1 3 !
 CONST CR3SI_A15 : CR% FE% NI SI : CR SI% : C VA% : !
$
$ Prototype W5Si3 (tI32, I4/mcm)
$
 PHASE CR5SI3_D8M % 2 5 3 !
 CONST CR5SI3_D8M : CR% FE : SI : !
$
$ Prototype CrSi2 (hP9, P6_222)
$
 PHASE CRSI2_C40 % 2 1 2 !
 CONST CRSI2_C40 : CR% SI : CR SI% : !
$
$ Prototype Cr2VC2 (oC20, Cmcm)
$
 PHASE CR2VC2 % 3 2 1 2 !
 CONST CR2VC2 : CR : V : C : !
$
$ Prototype CuMg2 (oF48, Fddd)
$
 PHASE CUMG2_CB % 2 1 2 !
 CONST CUMG2_CB : CU : MG : !
$
$ Prototype beta-Mn (cP20, P4_132), gamma
$
 PHASE CU33SI7_A13 % 2 33 7 !
 CONST CU33SI7_A13 : CU : SI : !
$
$ Pearson tP* or hP* (delta)
$
 PHASE CU33SI7_HT % 2 33 7 !
 CONST CU33SI7_HT : CU : SI : !
$
$ Prototype Cu15Si4 (cI76, I-43d), epsilon
$
 PHASE CU15SI4_D86 % 2 15 4 !
 CONST CU15SI4_D86 : CU : SI : !
$
$ Pearson hR* (R-3m), distorted bcc?, eta
$
 PHASE CU3SI_LT % 2 0.77 0.23 !
 CONST CU3SI_LT : CU : SI : !
$
$ Prototype Cu3Si (it) (hR9, R-3), eta-prime
$
 PHASE CU3SI_MT % 2 0.765 0.235 !
 CONST CU3SI_MT : CU : SI : !
$
$ Long-period superlattice, Pearson oC*, eta-doubleprime
$
 PHASE CU3SI_HT % 2 0.76 0.24 !
 CONST CU3SI_HT : CU : SI : !
$
$ Prototype Au4Zr (oP20, Pnma); beta-Cu4Ti?
$ According to LB, alpha-Cu4Ti has prototype MoNi4 (tI10, I4/m, D1_a)
$ Only Au4Zr is in the Pauling file.
$
 PHASE CU4TI1 %  2 4 1 !
 CONST CU4TI1 : CU% TI : CU TI% : !
$
$ Prototype Au2V (oC12, Cmcm)
$
 PHASE CU2TI % 2 2 1 !
 CONST CU2TI : CU : TI : !
$
$ Prototype Cu3Ti2 (tP10, P4/nmm)
$
 PHASE CU3TI2 % 2 3 2 !
 CONST CU3TI2 : CU : TI : !
$
$ Prototype Cu4Ti3 (tI14, I4/mmm)
$
 PHASE CU4TI3 %  2 4 3 !
 CONST CU4TI3 : CU : TI : !
$
$ Prototype gamma-CuTi (tP4, P4/nmm)
$
 PHASE CUTI_B11 %  2 1 1 !
 CONST CUTI_B11 : CU% TI : CU TI% : !
$
$ Prototype MoSi2 (tI6, I4/mmm)
$
 PHASE CUTI2_C11B %  2 1 2 !
 CONST CUTI2_C11B : CU : TI : !
$
$ Prototype Mn5C2 (mC28, C2/c), Haegg carbide, chi
$ Should probably be modelled as M5C2
$
 PHASE FECN_CHI % 2 5 2 !
 CONST FECN_CHI : FE : C N : !
$
$ Prototype Fe4N (cP5, Pm-3m, L'1)
$
 PHASE FE4N_L1 % 2 4 1 !
 CONST FE4N_L1 : CR FE MN NI : C N VA :  !
$
$ Prototype CrSi2Zr (oP48, Pbam)
$
 PHASE FENBSI2 % 3 1 1 2 !
 CONST FENBSI2 : FE : NB : SI : !
$
$ Prototype Co4Ge7Zr4 (tI60, I4/mmm)
$
 PHASE FE4NB4SI7 % 3 4 4 7 !
 CONST FE4NB4SI7 : FE : NB : SI : !
$
$ Prototype NiSiTi (oP12, Pnma)
$
 PHASE FENBSI1 % 3 1 1 1 !
 CONST FENBSI1 : FE : NB : SI : !
$
$ Prototype FeNb2Si2 (tP198, P4_2/mcm)
$
 PHASE FENB2SI2 % 3 1 2 2 !
 CONST FENB2SI2 : FE : NB : SI : !
$
$ Prototype MgZn2 (hP12, P63/mmc), low-T
$ Prototype Fe3Nb4Si5 (oP72, Pmn2_1), high-T
$
 PHASE FE3NB4SI5 % 3 3 4 5 !
 CONST FE3NB4SI5 : FE : NB : SI : !
$
$ Prototype CoNb4Si (tP12, P4/mcc)
$
 PHASE FENB4SI % 3 1 4 1 !
 CONST FENB4SI : FE : NB : SI : !
$
$ Prototype AlNi2 (hP6, P-3m1)
$
 PHASE FE2SI % 2 2 1 !
 CONST FE2SI : FE : SI : !
$
$ Prototype FeSi2-h (oC48, Cmca)
$
 PHASE FESI2_H % 2 0.3 0.7 !
 CONST FESI2_H : FE : SI : !
$
$ Prototype FeSi2-l (tP3, P4/mmm)
$
 PHASE FESI2_L % 2 1 2 !
 CONST FESI2_L : FE : SI : !
$
$ Prototype Mn8Si2C3 (aP*, P1)
$
 PHASE FE8SI2C % 3 8 2 1 !
 CONST FE8SI2C : FE : SI : C : !
$
$ Prototype Fe11Mo6C5 (mC44, C2/m)
$
 PHASE KSI_CARBIDE % 2 3 1 !
 CONST KSI_CARBIDE : CR FE MO : C : !
$
$ Prototype MgZn2 (hP12, P6_3/mmc)
$
 PHASE C14_LAVES % 2 2 1 !
 CONST C14_LAVES : CR% FE% MN% MO NB NI% SI% TI V%
                 : CR FE MN MO% NB% NI SI TI% V : !
$
$ Prototype Cu2Mg (cF24, Fd-3m)
$
 PHASE C15_LAVES % 2 2 1 !
 CONST C15_LAVES : CR% CU% FE MG NB SI TI : CR CU FE MG% NB% SI TI% : !
$
$ Prototype MgNi2 (hP24, P6_3/mmc)
$
 PHASE C36_LAVES % 2 2 1 !
 CONST C36_LAVES : CR% MG NI% TI : CR MG% NI TI% : !
$
$ Prototype TiP (hP8, P6_3/mmc, SB: Bi)
$
 PHASE MC_ETA % 2 1 1 !
 CONST MC_ETA : MO NB TI V : C% VA : !
$
$ Prototype WC (hP2, P-6m2, SB: Bh)
$
 PHASE MC_SHP % 2 1 1 !
 CONST MC_SHP : MO : C N : !
$
$ Prototype Mn5C2 (mC28, C2/c)
$
 PHASE M5C2 % 2 5 2 !
 CONST M5C2 : FE MN NB V : C : !
$
$ Prototype Fe3W3C (cF112, Fd-3m)
$
 PHASE M6C_E93 % 4 2 2 2 1 !
 CONST M6C_E93 : FE : MO : CR FE MO SI : C : !
$
$ Prototype Cr7C3 (oP40, Pnma)
$
 PHASE M7C3_D101 % 2 7 3 !
 CONST M7C3_D101 : CR FE MN MO NB NI V : C : !
$
$ Prototype Cr23C6 (cF116, Fm-3m)
$
 PHASE M23C6_D84 % 3 20 3 6 !
 CONST M23C6_D84 : CR FE MN NI V : CR FE MN MO NB NI V : C : !
$
$ Prototype Mn5Si3 (hP16, P6_3/mcm)
$
 PHASE M5SI3_D88 % 3 5 3 1 !
 CONST M5SI3_D88 : CR FE MN : SI : C VA% : !
$
$ Prototype Si3W5 (tI32, I4/mcm) alpha
$
 PHASE M5SI3_D8M % 2 5 3 !
 CONST M5SI3_D8M : MO : SI : !
$
$ Unknown structure
$
 PHASE M4SI3 % 2 4 3 !
 CONST M4SI3 : CR NI : SI : !
$
$ Prototype FeSi (cP8, P2_13)
$
 PHASE MSI_B20 % 2 1 1 !
 CONST MSI_B20 : CR% FE% MN% NI : SI : !
$
$ Prototype Mg2C3 (oP10, Pnnm)
$
 PHASE MG2C3 % 2 2 3 !
 CONST MG2C3 : MG : C : !
$
$ Prototype MgC2 (tP6, P4_2/mnm)
$
 PHASE MGC2 % 2 1 2 !
 CONST MGC2 : MG : C : !
$
$ Prototype alpha-Mn2O3 (cI80, Ia-3)
$
 PHASE MG3N2_D53 % 2 3 2 !
 CONST MG3N2_D53 : MG : N : !
$
$ Prototype Mg2Ni (hP18, P6_222)
$
 PHASE MG2NI % 2 2 1 !
 CONST MG2NI : MG : NI : !
$
$ Prototype CaF2 (cF12, Fm-3m)
$
 PHASE MG2SI_C1 % 2 2 1 !
 CONST MG2SI_C1 : MG : SI : !
$
$ Prototype Mn3N2 (tI10, I4/mmm)
$
 PHASE MN3N2 % 2 3 2 !
 CONST MN3N2 : MN : N :!
$
$ Prototype CoO (tI4, I4/mmm); distorted NaCl
$
 PHASE MN6N5 % 2 6 5 !
 CONST MN6N5 : MN : N :!
$
$ Prototype R-(Co,Cr,Mo) (hR53, R-3) or possibly Fe7W6 (hR13, R-3m)
$
 PHASE MN6SI % 2 17 3 !
 CONST MN6SI : MN : SI : !
$
$ Prototype Mn9Si2 (oI186, Immm)
$
 PHASE MN9SI2 % 2 33 7 !
 CONST MN9SI2 : MN : SI : !
$
$ The structure of alpha-Mn3Si is unknown.
$ Beta-Mn3Si is D0_3 (prototype BiF3 (cF16, Fm-3m)), should be modelled
$ as an ordered bcc-phase. The transformation is at 950 K.
$
 PHASE MN3SI % 2 3 1 !
 CONST MN3SI : FE MN : SI : !
$
$ Prototype Mn11Si19 (tP120, P-4n2)
$
 PHASE MN11SI19 % 2 11 19 !
 CONST MN11SI19 : MN : SI : !
$
$ Prototype R-(Co,Cr,Mo) (hR53, R-3)
$
 PHASE MN4TI % 2 0.815 0.185 !
 CONST MN4TI : MN : TI : !
$
$ Pearson o**
$
 PHASE MN3TI % 2 3 1 !
 CONST MN3TI : MN : TI : !
$
$ Prototype Re25Zr21 (hR92, R-3c)
$
 PHASE MNTI_ALPHA % 2 1 1 !
 CONST MNTI_ALPHA : MN : TI : !
$
$ Unknown structure
$
 PHASE MNTI_BETA % 2 0.515 0.485 !
 CONST MNTI_BETA : MN : TI : !
$
$ Prototype MoNi (oP56, P2_12_12_1)
$
 PHASE MONI % 3 6 5 3 !
 CONST MONI : CR FE NI : CR FE MO NI : MO : !
$
$ Prototype MoSi2 (tI6, I4/mmm, ordered fcc)
$
 PHASE MOSI2_C11B % 2 1 2 !
 CONST MOSI2_C11B : MO : SI : !
$
$ Prototype Cr3Si (cP8, Pm-3n)
$
 PHASE MO3SI_A15 % 2 3 1 !
 CONST MO3SI_A15 : MO : SI : !
$
$ Prototype Fe7W6 (hR13, R-3m)
$
 PHASE MU_D85 % 4 1 4 2 6 !
 CONST MU_D85 : CR FE% MN% NB NI% SI V : MO% NB% TI
              : CR FE MO% NB% NI SI TI V : CR FE% MN% MO NB NI% SI V : !
$
$ Prototype Fe7W6 (hR13, R-3m)
$
$PHASE MU_D85 % 3 7 2 4 !
$CONST MU_D85 : CR FE MN NI% : MO NB TI : CR FE MO% NB% NI TI : !
$
$ Unknown structure
$
 PHASE NBNI8 % 2 1 8 !
 CONST NBNI8 : NB : NI : !
$
$ Prototype Cu3Ti (oP8, Pmmn)
$
 PHASE NBNI3_D0A % 2 1 3 !
 CONST NBNI3_D0A : NB% NI : NB NI% : !
$
$ Prototype Ti3P (tP32, P4_2/n)
$
 PHASE NB3SI % 2 3 1 !
 CONST NB3SI : NB : SI : !
$
$ Prototype Cr5B3 (tI32, I4/mcm), alpha-Nb5Si3
$
 PHASE NB5SI3_D8L % 2 5 3 !
 CONST NB5SI3_D8L : NB% SI : SI : !
$
$ Prototype W5Si3 (tI32, I4/mcm), beta-Nb5Si3
$
 PHASE NB5SI3_D8M % 3 4 1 3 !
 CONST NB5SI3_D8M : NB : NB SI : SI : !
$
$ Prototype CrSi2 (hP9, P6_222)
$
 PHASE NBSI2_C40 % 2 1 2 !
 CONST NBSI2_C40 : NB% SI : SI : !
$
$ Prototype Ge9Pd25 (hP34, P-3), also beta-2
$
 PHASE NI3SI_M % 2 3 1 !
 CONST NI3SI_M : NI : SI : !
$
$ Prototype CsCl (cP2, Pm-3m, B2) or BiF3 (cF16, Fm-3m, D0_3), also beta-3
$
 PHASE NI3SI_H % 2 3 1 !
 CONST NI3SI_H : NI : SI : !
$
$ Prototype Ni31Si12 (hP43, P321), also gamma
$
 PHASE NI5SI2 % 2 5 2 !
 CONST NI5SI2 : CR NI% : SI : !
$
$ Prototype Co2Si (oP12, Pnma), also delta
$
 PHASE NI2SI_C37 % 2 2 1 !
 CONST NI2SI_C37 : CR NI% : SI : !
$
$ Prototype Ni2Si (hP6, P6_322)
$
 PHASE NI2SI_THETA % 3 1 1 1 !
 CONST NI2SI_THETA : NI : NI% VA : SI : !
$
$ Prototype Ni3Si2 (oC80, Cmc2_1), also epsilon
$
 PHASE NI3SI2 % 2 3 2 !
 CONST NI3SI2 : NI : SI : !
$
$ Prototype MnP (oP8, Pnma)
$
 PHASE NISI_B31 % 2 1 1 !
 CONST NISI_B31 : NI : SI : !
$
$ Prototype CaF2 (cF12, Fm-3m)
$
 PHASE NISI2_C1 % 2 1 2 !
 CONST NISI2_C1 : NI : SI : !
$
$ Prototype Ni3Ti (hP16, P6_3/mmc)
$
 PHASE NI3TI_D024 % 2 0.75 0.25 !
 CONST NI3TI_D024 : NI% : NI TI% : !
$
$ Prototype NiTi2 (cF96, Fd-3m)
$
 PHASE NITI2 % 2 1 2 !
 CONST NITI2 : NI% TI : NI TI% : !
$
$ Prototype Al3Ti (tI8, I4/mmm)
$
 PHASE NI3V_D022 % 2 3 1 !
 CONST NI3V_D022 : NI : V : !
$
$ Prototype MoPt2 (oI6, Immm)
$
 PHASE NI2V1 % 2 2 1 !
 CONST NI2V1 : NI : V : !
$
$ Prototype Cr3Si (cP8, Pm-3n)
$
 PHASE NI2V7_A15 % 2 2 7 !
 CONST NI2V7_A15 : NI : V : !
$
$ Prototype beta-Cu3Ti (oP8, Pmmn)
$
 PHASE NI3X_D0A % 2 3 1 !
 CONST NI3X_D0A : NI : MO : !
$
$ Prototype MoNi4 (tI10, I4/m)
$
 PHASE NI4X_D1A % 2 4 1 !
 CONST NI4X_D1A : NI : MO : !
$
$ Prototype Cr9Mo21Ni20 (oP56, Pnma)
$
 PHASE P_PHASE % 3 24 20 12 !
 CONST P_PHASE : CR FE NI : CR FE MO NI : MO : !
$
$ Prototype Al2Mo3C (cP24, P4_132)
$ Proper model would be Cr3(Fe,Ni)2N
$
 PHASE PI_CRFENIN % 3 12.8 7.2 4 !
 CONST PI_CRFENIN : CR : FE : N : !
$
$ Prototype R-(Co,Cr,Mo) (hR159, R-3, also appears as Fe3Mo2)
$
 PHASE R_PHASE % 3 27 14 12 !
 CONST R_PHASE : CR FE MN NI : MO : CR FE MN MO NI : !
$
$ Prototype ZnS (cF8, F-43m)
$
 PHASE SIC_B3 % 2 1 1 !
 CONST SIC_B3 : SI : C : !
$
$ Prototype CrFe (tP30, P4_2/mnm)
$ Cr on first sublattice added by Schuster and Du (00Sch).
$ They also removed Ni on the third sublattice.
$
 PHASE SIGMA_D8B % 3 10 4 16 !
 CONST SIGMA_D8B : FE% MN% MO NI% V : CR MO NB TI V
                 : CR FE MN MO NB NI SI TI V : !
$
$ Prototype CrFe (tP30, P4_2/mnm, D8_b) Sigma in TCFE 2000 and SSOL V4
$
$PHASE SIGMA_OLD % 3 8 4 18 !
$CONST SIGMA_OLD : FE MN NI : CR MO NB TI V : CR% FE MN MO NB NI SI TI V : !
$
$ Prototype CrFe (tP30, P4_2/mnm, D8_b)
$
 PHASE HIGH_SIGMA % 3 10 4 16 !
 CONST HIGH_SIGMA : FE MN NI V : CR MO NB V : CR FE MN MO NB NI SI V : !
$
$ Prototype Si3N4; alpha: (hP28, p31c), beta: (hP14, P6_3)
$
 PHASE SI3N4 % 2 3 4 !
 CONST SI3N4 : SI : N : !
$
$ Prototype Si2Ti (oF24, Fddd)
$
 PHASE SI2TI_C54 % 2 2 1 !
 CONST SI2TI_C54 : SI : TI : !
$
$ Prototype FeB (oP8, Pnma)
$
 PHASE SITI_B27 %  2 1 1 !
 CONST SITI_B27 : SI : TI : !
$
$ Prototype Si4Zr5 (tP36, P4_12_12)
$
 PHASE SI4TI5 %  2 4 5 !
 CONST SI4TI5 : SI : TI : !
$
$ Prototype Mn5Si3 (hP16, P6_3/mcm)
$
 PHASE SI3TI5_D88 %  3 2 3 3 !
 CONST SI3TI5_D88 : SI TI : SI TI : TI : !
$
$ Prototype Ti3P (tP32, P4_2/n)
$
 PHASE SITI3 %  2 1 3 !
 CONST SITI3 : SI : TI : !
$
$ Prototype CrSi2 (hP9, P6_222)
$
 PHASE SI2V_C40 % 2 2 1 !
 CONST SI2V_C40 : SI : V : !
$
$ Prototype W5Si3 (tI32, I4/mcm)
$
 PHASE SI3V5_D8M % 2 3 5 !
 CONST SI3V5_D8M : SI : V : !
$
$ Prototype Si5V6 (oI44, Ibam)
$
 PHASE SI5V6 % 2 5 6 !
 CONST SI5V6 : SI : V : !
$
$ Prototype Cr3Si (cP8, Pm-3n)
$
 PHASE SIV3_A15 % 2 1 3 !
 CONST SIV3_A15 : SI% V : SI V% : !
$
$ Prototype TiO2 (tP6, P4_2/mnm)
$
 PHASE TI2N_C4 % 2 2 1 !
 CONST TI2N_C4 : TI V : C N% : !
$
$ Unknown structure
$
 PHASE TI3N2 % 2 0.71 0.29 !
 CONST TI3N2 : TI : N : !
$
$ Unknown structure
$
 PHASE TI4N3 % 2 0.685 0.315 !
 CONST TI4N3 : TI : N : !
$ 
$ Prototype Sc2Te3 (hR24, R-3m), zeta-carbide
$ (Prototype V4C3 (hR20, R-3m) seems to be obsolete)
$
 PHASE V3C2 % 2 3 2 !
 CONST V3C2 : FE MN V : C : !
$
 PHASE N2GAS % 1 1 !
 CONST N2GAS : N2 : !
$
 PHASE GAS:G % 1 1 !
 CONST GAS:G : FE FE2 MG MG2 MN N N2 N3 SI SI2 SI3 SIN SI2N : !
$ ------------------------------------------------------------------------------
$ Element data
$ ------------------------------------------------------------------------------
$ C
$
 PAR  G(GRAPHITE_A9,C),,                +GHSERCC;,,                   N 91Din !
 PAR  G(DIAMOND_A4,C),,                 +GDIACC;,,                    N 91Din !
 PAR  G(LIQUID,C),,                     +GHSERCC+117369-24.63*T;,,    N 91Din !
$
 FUNCTION GHSERCC   298.15  -17368.441+170.73*T-24.3*T*LN(T)
       -4.723E-04*T**2+2562600*T**(-1)-2.643E+08*T**(-2)+1.2E+10*T**(-3);
      6000.00  N !
 FUNCTION GDIACC    298.15  -16359.441+175.61*T-24.31*T*LN(T)
       -4.723E-04*T**2+2698000*T**(-1)-2.61E+08*T**(-2)+1.11E+10*T**(-3);
      6000.00  N !
$ ------------------------------------------------------------------------------
$ Cr
$
 PAR  G(BCC_A2,CR:VA),,                 +GHSERCR;,,                   N 91Din !
 PAR  TC(BCC_A2,CR:VA),,                 -311.50;,,                   N 91Din !
 PAR  BMAG(BCC_A2,CR:VA),,                 -0.008;,,                  N 91Din !
 PAR  G(A2_BCC,CR:VA),,                 +GHSERCR;,,                   N 91Din !
 PAR  TC(A2_BCC,CR:VA),,                 -311.50;,,                   N 91Din !
 PAR  BMAG(A2_BCC,CR:VA),,                 -0.008;,,                  N 91Din !
 PAR  G(FCC_A1,CR:VA),,                 +GHSERCR+7284+0.163*T;,,      N 91Din !
 PAR  TC(FCC_A1,CR:VA),,                -1109.00;,,                   N 91Din !
 PAR  BMAG(FCC_A1,CR:VA),,                 -2.46;,,                   N 91Din !
 PAR  G(A1_FCC,CR:VA),,                 +GHSERCR+7284+0.163*T;,,      N 91Din !
 PAR  TC(A1_FCC,CR:VA),,                -1109.00;,,                   N 91Din !
 PAR  BMAG(A1_FCC,CR:VA),,                 -2.46;,,                   N 91Din !
 PAR  G(HCP_A3,CR:VA),,                 +GHSERCR+4438;,,              N 91Din !
 PAR  TC(HCP_A3,CR:VA),,                -1109.00;,,                   N 91Din !
 PAR  BMAG(HCP_A3,CR:VA),,                 -2.46;,,                   N 91Din !
 PAR  G(CBCC_A12,CR:VA),,               +GHSERCR+11087+2.7196*T;,,    N 91Din !
 PAR  G(CUB_A13,CR:VA),,                +GHSERCR+15899+0.6276*T;,,    N 91Din !
 PAR  G(LIQUID,CR),,                    +GLIQCR;,,                    N 91Din !
$
 PAR  G(CHI_A12,CR:CR:CR),,             +48*GFCCCR+10*GHSERCR
             +109000+123*T;,,                                         N 88Gus4 !
 PAR  G(CR3SI_A15,CR:CR:VA),,           +4*GHSERCR+20000+10*T;,,      N 94Cou !
 PAR  G(CRSI2_C40,CR:CR),,              +3*GHSERCR+10000-T;,,         N 94Cou !
 PAR  G(FE4N_L1,CR:VA),,                +4*GFCCCR;,,                 N 17Hal12 !
 PAR  G(C14_LAVES,CR:CR),,              +3*GHSERCR+82440;,,           N 16Jac1 !
 PAR  G(C15_LAVES,CR:CR),,              +3*GHSERCR+79200;,,           N 06Slu !
 PAR  G(C36_LAVES,CR:CR),,              +3*GHSERCR+75600;,,           N 13Slu !
$
 FUNCTION GHSERCR   298.15  -8856.94+157.48*T-26.908*T*LN(T)
       +0.00189435*T**2-1.47721E-06*T**3+139250*T**(-1);
      2180.00  Y  -34869.344+344.18*T-50*T*LN(T)-2.88526E+32*T**(-9);
      6000.00  N !
 FUNCTION GLIQCR    298.15  +24339.955-11.420225*T+GHSERCR+2.37615E-21*T**7;
      2180.00  Y  -16459.984+335.616316*T-50*T*LN(T);
      6000.00  N !
 FUNCTION GFCCCR    298.15  +GHSERCR+7284+0.163*T;                     6000 N !
$ ------------------------------------------------------------------------------
$ Cu
$
$ BCT_A5 from 00Moo not included in unary
$ CBCC_A12 and CUB_A13 not included in unary
$
 PAR  G(FCC_A1,CU:VA),,                 +GHSERCU;                3200 N 91Din !
 PAR  G(A1_FCC,CU:VA),,                 +GHSERCU;                3200 N 91Din !
 PAR  G(BCC_A2,CU:VA),,                 +GHSERCU+4017-1.255*T;   3200 N 91Din !
 PAR  G(A2_BCC,CU:VA),,                 +GHSERCU+4017-1.255*T;   3200 N 91Din !
 PAR  G(HCP_A3,CU:VA),,                 +GHSERCU+600+0.2*T;      3200 N 91Din !
$PAR  G(BCT_A5,CU),,                    +GHSERCU+4184;           3200 N 00Moo !
 PAR  G(CBCC_A12,CU:VA),,               +GHSERCU+3556;           2000 N 03Mie2 !
 PAR  G(CUB_A13,CU:VA),,                +GHSERCU+2092;           2000 N 03Mie2 !
 PAR  G(LIQUID,CU),,                    +GLIQCU;                 3200 N 91Din !
$
 PAR  G(CU4TI1,CU:CU),,                 +5*GHSERCU+25000;,,           N 96Har2 !
 PAR  G(CUTI_B11,CU:CU),,               +2*GHSERCU+10000;,,           N 96Har2 !
 PAR  G(C15_LAVES,CU:CU),,              +3*GHSERCU+15000;,,           N REFLAV !
$
 FUNCTION GHSERCU   298.15  -7770.458+130.485235*T-24.112392*T*LN(T)
       -0.00265684*T**2+1.29223E-07*T**3+52478*T**(-1);
      1357.77  Y  -13542.026+183.803828*T-31.38*T*LN(T)+3.64167E+29*T**(-9);
      3200.00  N !
 FUNCTION GLIQCU    298.15  +12964.735-9.511904*T+GHSERCU-5.8489E-21*T**7;
      1357.77  Y  -46.545+173.881484*T-31.38*T*LN(T);
      3200.00  N !
 FUNCTION GBCCCU    298.15  +GHSERCU+4017-1.255*T;                     3200 N !
$ ------------------------------------------------------------------------------
$ Fe
$
$ ORTHORHOMBIC_A20 and TETRAGONAL_U added im unary 4.1
$
 PAR  G(BCC_A2,FE:VA),,                 +GHSERFE;,,                   N 91Din !
 PAR  TC(BCC_A2,FE:VA),,                 1043.00;,,                   N 91Din !
 PAR  BMAG(BCC_A2,FE:VA),,                  2.22;,,                   N 91Din !
 PAR  G(A2_BCC,FE:VA),,                 +GHSERFE;,,                   N 91Din !
 PAR  TC(A2_BCC,FE:VA),,                 1043.00;,,                   N 91Din !
 PAR  BMAG(A2_BCC,FE:VA),,                  2.22;,,                   N 91Din !
 PAR  G(FCC_A1,FE:VA),,                 +GFCCFE;,,                    N 91Din !
 PAR  TC(FCC_A1,FE:VA),,                 -201.00;,,                   N 91Din !
 PAR  BMAG(FCC_A1,FE:VA),,                 -2.10;,,                   N 91Din !
 PAR  G(A1_FCC,FE:VA),,                 +GFCCFE;,,                    N 91Din !
 PAR  TC(A1_FCC,FE:VA),,                 -201.00;,,                   N 91Din !
 PAR  BMAG(A1_FCC,FE:VA),,                 -2.10;,,                   N 91Din !
 PAR  G(HCP_A3,FE:VA),,                 +GHCPFE;,,                    N 91Din !
 PAR  G(CBCC_A12,FE:VA),,               +GHSERFE+4745;,,              N 91Din !
 PAR  G(CUB_A13,FE:VA),,                +GHSERFE+3745;,,              N 91Din !
$PAR  G(ORTHORHOMBIC_A20,FE),,          +GHSERFE+5000;,,              N 99SGUN !
$PAR  G(TETRAGONAL_U,FE),,              +GHSERFE+5000;,,              N 99SGUN !
 PAR  G(LIQUID,FE),,                    +GLIQFE;,,                    N 91Din !
$
 PAR  G(GAS,FE),,                       +F9886T+RTLNP;,,              N 97SUB !
 PAR  G(GAS,FE2),,                      +F10090T+RTLNP;,,             N 97SUB !
$
 PAR  G(FE4N_L1,FE:VA),,                +4*GFCCFE+20000;,,           N 17Hal12 !
 PAR  G(C14_LAVES,FE:FE),,              +3*GHSERFE+44130;,,           N 12Liu !
 PAR  G(C15_LAVES,FE:FE),,              +3*GHSERFE+110290;,,          N 16Jac1 !
$
 FUNCTION GHSERFE   298.15  +1225.7+124.134*T-23.5143*T*LN(T)
       -0.00439752*T**2-5.8927E-08*T**3+77359*T**(-1);
      1811.00  Y  -25383.581+299.31255*T-46*T*LN(T)+2.29603E+31*T**(-9);
      6000.00  N !
 FUNCTION GFCCFE    298.15  -1462.4+8.282*T-1.15*T*LN(T)
       +6.4E-04*T**2+GHSERFE;
      1811.00  Y  -1713.815+0.940009*T+GHSERFE+4.9251E+30*T**(-9);
      6000.00  N !
 FUNCTION GHCPFE    298.15  -3705.78+12.591*T-1.15*T*LN(T)
       +6.4E-04*T**2+GHSERFE;
      1811.00  Y  -3957.195+5.249009*T+GHSERFE+4.9251E+30*T**(-9);
      6000.00  N !
 FUNCTION GLIQFE    298.15  +12040.17-6.55843*T+GHSERFE-3.67516E-21*T**7;
      1811.00  Y  -10838.83+291.302*T-46*T*LN(T);
      6000.00  N !
$ Fe(g)
 FUNCTION F9886T    298.15 +405563.032+35.536443*T-32.8261*T*LN(T)
       +0.00908265*T**2-1.34845667E-06*T**3+108791.4*T**(-1);
       900.00 Y +414134.539-53.8401478*T-19.84276*T*LN(T)
       +6.959445E-05*T**2-1.30682983E-07*T**3-976411.5*T**(-1);
      2400.00 Y +410389.799-49.3269727*T-20.12513*T*LN(T)
       -5.66549E-04*T**2-5.290265E-08*T**3+887592*T**(-1);
      5500.00 Y +521855.538-375.147472*T+18.70844*T*LN(T)
       -0.00634452*T**2+1.038655E-07*T**3-55487750*T**(-1);
     10000.00 N !
$ Fe2(g)
 FUNCTION F10090T   298.15 +704549.823+89.2549323*T-50.743*T*LN(T)
       +0.00803125*T**2-2.18098667E-06*T**3+169270*T**(-1);
       800.00 Y +717674.096-87.8134515*T-23.957*T*LN(T)
       -0.0157846*T**2+1.723485E-06*T**3-1006505*T**(-1);
      1700.00 Y +655211.274+352.671354*T-83.82001*T*LN(T)
       +0.0095931*T**2-2.85336667E-07*T**3+11147285*T**(-1);
      4500.00 Y +780963.168-41.3623277*T-36.245*T*LN(T)
       +0.00155795*T**2-3.05716667E-08*T**3-51729450*T**(-1);
      6000.00 N !                                
$ ------------------------------------------------------------------------------
$ Mg
$
$ DHCP from 04Guo (included in SGSOL 5.0; this value is not particularly good)
$ DIAMOND_A4 from 16Lia not included in unary
$
 PAR  G(HCP_A3,MG:VA),,                 +GHSERMG;                3000 N 91Din !
 PAR  G(FCC_A1,MG:VA),,                 +GHSERMG+2600-0.9*T;     3000 N 91Din !
 PAR  G(A1_FCC,MG:VA),,                 +GHSERMG+2600-0.9*T;     3000 N 91Din !
 PAR  G(BCC_A2,MG:VA),,                 +GHSERMG+3100-2.1*T;     3000 N 91Din !
 PAR  G(A2_BCC,MG:VA),,                 +GHSERMG+3100-2.1*T;     3000 N 91Din !
$PAR  G(DHCP,MG),,                      +GHSERMG+5000;           3000 N 04Guo !
 PAR  G(DIAMOND_A4,MG),,                +GHSERMG+74780;          3000 N 16Lia !
 PAR  G(CBCC_A12,MG:VA),,               +GHSERMG
             +4602.4-3.011*T;                                    3000 N 91Din !
 PAR  G(CUB_A13,MG:VA),,                +GHSERMG+5000-3*T;       3000 N 91Din !
 PAR  G(LIQUID,MG),,                    +GLIQMG;                 3000 N 91Din !
$
 PAR  G(C15_LAVES,MG:MG),,              +3*GHSERMG+15000;,,           N REFLAV !
 PAR  G(C36_LAVES,MG:MG),,              +3*GHSERMG+15000;,,           N REFLAV !
$
 PAR  G(GAS,MG),,                       +F12309T+RTLNP;,,             N 97SUB !
 PAR  G(GAS,MG2),,                      +F12397T+RTLNP;,,             N 97SUB !
$
 FUNCTION GHSERMG   298.15  -8367.34+143.675547*T-26.1849782*T*LN(T)
       +4.858E-04*T**2-1.393669E-06*T**3+78950*T**(-1);
       923.00  Y  -14130.185+204.716215*T-34.3088*T*LN(T)+1.038192E+28*T**(-9);
      3000.00  N !
 FUNCTION GLIQMG    298.15  +8202.243-8.83693*T+GHSERMG-8.0176E-20*T**7;
       923.00  Y  -5439.869+195.324057*T-34.3088*T*LN(T);
      3000.00  N !
$ Mg(g)
 FUNCTION F12309T   298.15  +140825.883-8.26177982*T-20.96302*T*LN(T)
       +1.331861E-04*T**2-1.51554617E-08*T**3+5221.91*T**(-1);
      2900.00  Y  +141959.02+20.1923541*T-25.1271*T*LN(T)
       +0.002179723*T**2-1.502275E-07*T**3-3744678*T**(-1);
      5400.00  Y  +458455.469-794.05688*T+70.54811*T*LN(T)
       -0.010649025*T**2+1.716475E-07*T**3-1.996814E+08*T**(-1);
      9200.00  Y  -315972.848+423.179252*T-63.73726*T*LN(T)
       -2.847232E-04*T**2+2.15099667E-08*T**3+6.39436E+08*T**(-1);
     10000.00  N !
$ Mg2(g)
 FUNCTION F12397T   298.15  +281408.793-104.38489*T-20.63169*T*LN(T)
       -6.14869E-05*T**2+4.25457833E-09*T**3-156733.25*T**(-1);
      3000.00  N !
$ ------------------------------------------------------------------------------
$ Mn
$
$ RHOMB_C19 from 09Wan not included in unary
$
 PAR  G(CBCC_A12,MN:VA),,               +GHSERMN;                2000 N 91Din !
 PAR  TC(CBCC_A12,MN:VA),,               -285.00;                2000 N 91Din !
 PAR  BMAG(CBCC_A12,MN:VA),,               -0.66;                2000 N 91Din !
 PAR  G(CUB_A13,MN:VA),,                +GCUBMN;                 2000 N 91Din !
 PAR  G(FCC_A1,MN:VA),,                 +GFCCMN;                 2000 N 91Din !
 PAR  TC(FCC_A1,MN:VA),,                -1620.00;                2000 N 91Din !
 PAR  BMAG(FCC_A1,MN:VA),,                 -1.86;                2000 N 91Din !
 PAR  G(A1_FCC,MN:VA),,                 +GFCCMN;                 2000 N 91Din !
 PAR  TC(A1_FCC,MN:VA),,                -1620.00;                2000 N 91Din !
 PAR  BMAG(A1_FCC,MN:VA),,                 -1.86;                2000 N 91Din !
 PAR  G(BCC_A2,MN:VA),,                 +GBCCMN;                 2000 N 91Din !
 PAR  TC(BCC_A2,MN:VA),,                 -580.00;                2000 N 91Din !
 PAR  BMAG(BCC_A2,MN:VA),,                 -0.27;                2000 N 91Din !
 PAR  G(A2_BCC,MN:VA),,                 +GBCCMN;                 2000 N 91Din !
 PAR  TC(A2_BCC,MN:VA),,                 -580.00;                2000 N 91Din !
 PAR  BMAG(A2_BCC,MN:VA),,                 -0.27;                2000 N 91Din !
 PAR  G(HCP_A3,MN:VA),,                 +GHCPMN;                 2000 N 91Din !
 PAR  TC(HCP_A3,MN:VA),,                -1620.00;                2000 N 91Din !
 PAR  BMAG(HCP_A3,MN:VA),,                 -1.86;                2000 N 91Din !
$PAR  G(RHOMB_C19,MN),,                 +GHSERMN+1000;           2100 N 09Wan !
 PAR  G(LIQUID,MN),,                    +GLIQMN;                 2000 N 91Din !
$
 PAR  G(GAS,MN),,                       +F12439T+RTLNP;,,             N 97SUB !
$
 PAR  G(C14_LAVES,MN:MN),,              +3*GHSERMN+20700;,,           N 12Liu !
 PAR  G(FE4N_L1,MN:VA),,                +4*GFCCMN+20000;,,           N 17Hal12 !
$
 FUNCTION GHSERMN   298.15  -8115.28+130.059*T-23.4582*T*LN(T)
       -0.00734768*T**2+69827*T**(-1);
      1519.00  Y  -28733.41+312.2648*T-48*T*LN(T)+1.656847E+30*T**(-9);
      2000.00  N !
 FUNCTION GCUBMN    298.15  -5800.4+135.995*T-24.8785*T*LN(T)
       -0.00583359*T**2+70269*T**(-1);
      1519.00  Y  +442.65-0.9715*T+GHSERMN+2.310723E+30*T**(-9);
      2000.00  N !
 FUNCTION GFCCMN    298.15  -3439.3+131.884*T-24.5177*T*LN(T)
       -0.006*T**2+69600*T**(-1);
      1519.00  Y  +2663.31-2.5984*T+GHSERMN+2.205113E+30*T**(-9);
      2000.00  N !
 FUNCTION GBCCMN    298.15  -3235.3+127.85*T-23.7*T*LN(T)
       -0.00744271*T**2+60000*T**(-1);
      1519.00  Y  +5544.58-4.5605*T+GHSERMN-3.91695E+29*T**(-9);
      2000.00  N !
 FUNCTION GHCPMN    298.15  -4439.3+133.007*T-24.5177*T*LN(T)
       -0.006*T**2+69600*T**(-1);
      1519.00  Y  +1663.31-1.4754*T+GHSERMN+2.205113E+30*T**(-9);
      2000.00  N !
 FUNCTION GLIQMN    298.15  +17859.91-12.6208*T+GHSERMN-4.41929E-21*T**7;
      1519.00  Y  -9993.9+299.036*T-48*T*LN(T);
      2000.00  N !
$ Mn(g)
 FUNCTION F12439T  298.15  +276164.054-34.4987547*T-20.786*T*LN(T);
      1575.00  Y  +275547.585-29.2480566*T-21.52064*T*LN(T)
       +3.819474E-04*T**2-3.66030333E-08*T**3+95180.95*T**(-1);
      2100.00  Y  +274521.741-16.3844926*T-23.35302*T*LN(T)
       +0.0013469965*T**2-1.18903067E-07*T**3;
      2400.00  N !
$ ------------------------------------------------------------------------------
$ Mo
$
$ CBCC_A12 and CUB_A13 from unknown source not included in unary
$
 PAR  G(BCC_A2,MO:VA),,                 +GHSERMO;                5000 N 91Din !
 PAR  G(A2_BCC,MO:VA),,                 +GHSERMO;                5000 N 91Din !
 PAR  G(FCC_A1,MO:VA),,                 +GHSERMO+15200+0.63*T;   5000 N 91Din !
 PAR  G(A1_FCC,MO:VA),,                 +GHSERMO+15200+0.63*T;   5000 N 91Din !
