Repository: lusamek/OpenCalphad

# Introduction
This website gives the possibility to use OpenCalphad using a virtual machine. In computing, a virtual machine (VM) is an emulation of a computer system.  The virtual machine of OpenCalphad was designed to run on the platforms: Windows, Mac, and Linux. It uses the host software of the VirtualBox project, which is has the GNU Licensing. 

Screenshot #1: ![](https://raw.githubusercontent.com/lusamek/OpenCalphad/master/OC-Screen1.jpg)

## 3. Open image file
After the download of the image file of the virtual machine, the files need to be uncompressed. The image is compressed with the regular ZIP compression format. It can be uncompressed with software, like Winzip or Winrar.

File: macros/iron4.tdb (part 2 of 11)
$
 PAR  G(HCP_A3,MO:VA),,                 +GHSERMO+11550;          5000 N 91Din !
 PAR  G(CBCC_A12,MO:VA),,               +GHSERMO+11087+2.7196*T;,,    N Null !
 PAR  G(CUB_A13,MO:VA),,                +GHSERMO+15899+0.6276*T;,,    N Null !
 PAR  G(LIQUID,MO),,                    +GLIQMO;                 5000 N 91Din !
$
 PAR  G(CRNI2_C11B,MO:MO),,             +ZERO;,,                      N 06Tur !
 PAR  G(C14_LAVES,MO:MO),,              +3*GHSERMO+109200;,,          N 06Slu !
 PAR  G(MC_ETA,MO:VA),,                 +GHSERMO+15200+0.63*T;,,      N 88And1 !
 PAR  G(SIGMA_D8B,MO:MO:MO),,           +30*GHSERMO+552000;,,         N 06Slu !
$
 FUNCTION GHSERMO   298.15  -7746.302+131.9197*T-23.56414*T*LN(T)
       -0.003443396*T**2+5.66283E-07*T**3+65812*T**(-1)-1.30927E-10*T**4;
      2896.00  Y  -30556.41+283.559746*T-42.63829*T*LN(T)-4.849315E+33*T**(-9);
      5000.00  N !
 FUNCTION GLIQMO    298.15  +41831.347-14.694912*T+GHSERMO+4.24519E-22*T**7;
      2896.00  Y  +3538.963+271.6697*T-42.63829*T*LN(T);
      5000.00  N !
 FUNCTION GFCCMO    298.15  +GHSERMO+15200+0.63*T;                     6000 N !
$ ------------------------------------------------------------------------------
$ N
$
$ There is a small change in G(GAS,N) from SGSUB 1992 to 1994
$ G(GAS,N2) has a completely different expression in SGSUB 1994 and 1997
$ compared to the unary database.
$ G(GAS,N3) is considerably changed from SGSUB 1992 to 1994.
$
 PAR  G(N2GAS,N2),,                     +2*GHSERNN+RTLNP;,,           N 91Din !
 PAR  G(LIQUID,N),,                     +GHSERNN+29950+59.02*T;,,     N 91Din !
$
 PAR  G(GAS,N),,                        +F12658T+RTLNP;,,             N 97SUB !
 PAR  G(GAS,N2),,                       +2*GHSERNN+RTLNP;,,           N 91Din !
 PAR  G(GAS,N3),,                       +F12909T+RTLNP;,,             N 97SUB !
$
 FUNCTION GHSERNN   298.15  -3750.675-9.45425*T-12.7819*T*LN(T)
       -0.00176686*T**2+2.681E-09*T**3-32374*T**(-1);
       950.00  Y  -7358.85+17.2003*T-16.3699*T*LN(T)
       -6.5107E-04*T**2+3.0097E-08*T**3+563070*T**(-1);
      3350.00  Y  -16392.8+50.26*T-20.4695*T*LN(T)
       +2.39754E-04*T**2-8.333E-09*T**3+4596375*T**(-1);
      6000.00  N !
$ N(g)
 FUNCTION F12658T   298.15  +466446.153-13.3752574*T-20.89393*T*LN(T)
       +8.45521E-05*T**2-1.0018685E-08*T**3+2788.7865*T**(-1);
      2950.00  Y  +481259.035-52.5441353*T-16.37613*T*LN(T)
       -2.283738E-04*T**2-2.78997167E-08*T**3-7559105*T**(-1);
      6000.00  N !
$ N2(g) from SGSUB 1997
 FUNCTION F12845T   298.15  -8000.12556-8.81620364*T-27.22332*T*LN(T)
       -0.0012599175*T**2-5.39381E-07*T**3-38326.695*T**(-1);
       800.00  Y  -10569.6463+2.77534156*T-28.42384*T*LN(T)
       -0.003189275*T**2+2.06638E-07*T**3+416969.05*T**(-1);
      2200.00  Y  -22468.6305+71.8176271*T-37.55014*T*LN(T)
       -6.158995E-06*T**2-4.22547E-09*T**3+3427512*T**(-1);
      6000.00  N !
$ N3(g)
 FUNCTION F12909T   298.15  +426260.222-44.8788468*T-24.40177*T*LN(T)
       -0.02510581*T**2+3.41313667E-06*T**3+61652.95*T**(-1);
       800.00  Y  +409926.892+144.323862*T-52.34995*T*LN(T)
       -0.0035522355*T**2+2.39819667E-07*T**3+1869491.5*T**(-1);
      2200.00  Y  +398090.062+216.588607*T-61.96494*T*LN(T)
       -5.55378E-05*T**2+1.47712917E-09*T**3+4654831*T**(-1);
      6000.00  N !
$ ------------------------------------------------------------------------------
$ Nb
$
$ CBCC_A12 and CUB_A13 from 06Slu not included in unary
$
 PAR  G(BCC_A2,NB:VA),,                 +GHSERNB;,,                   N 91Din !
 PAR  G(A2_BCC,NB:VA),,                 +GHSERNB;,,                   N 91Din !
 PAR  G(FCC_A1,NB:VA),,                 +GHSERNB+13500+1.7*T;,,       N 91Din !
 PAR  G(A1_FCC,NB:VA),,                 +GHSERNB+13500+1.7*T;,,       N 91Din !
 PAR  G(HCP_A3,NB:VA),,                 +GHSERNB+10000+2.4*T;,,       N 91Din !
 PAR  G(CBCC_A12,NB:VA),,               +GHSERNB+17600;,,             N 06Slu !
 PAR  G(CUB_A13,NB:VA),,                +GHSERNB+22000;,,             N 06Slu !
 PAR  G(LIQUID,NB),,                    +GLIQNB;,,                    N 91Din !
$
 PAR  G(C14_LAVES,NB:NB),,              +3*GHSERNB+49620;,,           N 12Liu !
 PAR  G(C15_LAVES,NB:NB),,              +3*GHSERNB+48600;,,           N 06Slu !
 PAR  G(MC_ETA,NB:VA),,                 +GHSERNB+15200+0.63*T;,,      N 15Zha1 !
 PAR  G(MU_D85,NB:NB:NB:NB),,           +13*GHSERNB+227500;,,         N 12Liu !
 PAR  G(NBNI3_D0A,NB:NB),,              +4*GHSERNB+20000;,,           N 96Bol !
$PAR  G(OMEGA_C32,NB),,                 +GHSERNB+15000+2.4*T;,,       N 01Zha !
$
 FUNCTION GHSERNB   298.15  -8519.353+142.045475*T-26.4711*T*LN(T)
       +2.03475E-04*T**2-3.5012E-07*T**3+93399*T**(-1);
      2750.00  Y  -37669.3+271.720843*T-41.77*T*LN(T)+1.528238E+32*T**(-9);
      6000.00  N !
 FUNCTION GLIQNB    298.15  +29781.555-10.816418*T+GHSERNB-3.06098E-23*T**7;
      2750.00  Y  -7499.398+260.756148*T-41.77*T*LN(T);
      6000.00  N !
 FUNCTION GFCCNB    298.15  +GHSERNB+13500+1.7*T;                      6000 N !
$ ------------------------------------------------------------------------------
$ Ni
$
$ FCC_A1 and LIQUID modified in unary 5.0 (slight change in upper T interval)
$ BCT_A5 added in unary 5.0
$
 PAR  G(FCC_A1,NI:VA),,                 +GHSERNI;                3000 N 91Din !
 PAR  TC(FCC_A1,NI:VA),,                  633.00;                3000 N 91Din !
 PAR  BMAG(FCC_A1,NI:VA),,                  0.52;                3000 N 91Din !
 PAR  G(A1_FCC,NI:VA),,                 +GHSERNI;                3000 N 91Din !
 PAR  TC(A1_FCC,NI:VA),,                  633.00;                3000 N 91Din !
 PAR  BMAG(A1_FCC,NI:VA),,                  0.52;                3000 N 91Din !
 PAR  G(BCC_A2,NI:VA),,                 +GHSERNI
             +8715.084-3.556*T;                                  3000 N 91Din !
 PAR  TC(BCC_A2,NI:VA),,                  575.00;                3000 N 91Din !
 PAR  BMAG(BCC_A2,NI:VA),,                  0.85;                3000 N 91Din !
 PAR  G(A2_BCC,NI:VA),,                 +GHSERNI
             +8715.084-3.556*T;                                  3000 N 91Din !
 PAR  TC(A2_BCC,NI:VA),,                  575.00;                3000 N 91Din !
 PAR  BMAG(A2_BCC,NI:VA),,                  0.85;                3000 N 91Din !
 PAR  G(HCP_A3,NI:VA),,                 +GHSERNI+1046+1.255*T;   3000 N 91Din !
$PAR  G(BCT_A5,NI),,                    +GHSERNI+10023-4.556*T;  3000 N 99Gho !
 PAR  G(CUB_A13,NI:VA),,                +GHSERNI+2092;           3000 N 91Din !
 PAR  G(CBCC_A12,NI:VA),,               +GHSERNI+3556;           3000 N 91Din !
 PAR  G(LIQUID,NI),,                    +GLIQNI;                 3000 N 91Din !
$
 PAR  G(FE4N_L1,NI:VA),,                +4*GHSERNI+20000;,,          N 17Hal12 !
 PAR  G(C14_LAVES,NI:NI),,              +3*GHSERNI+56700;,,           N 06Slu !
 PAR  G(C36_LAVES,NI:NI),,              +ZERO;,,                      N 98Jac2 !
 PAR  G(NBNI3_D0A,NI:NI),,              +4*GHSERNI+20000;,,           N 96Bol !
 PAR  G(NI3TI_D024,NI:NI),,             +GHCPNI;,,                    N 91Din !
 PAR  G(NITI2,NI:NI),,                  +3*GHSERNI+15000;,,           N 99Dup2 !
$
 FUNCTION GHSERNI   298.15  -5179.159+117.854*T-22.096*T*LN(T)-0.0048407*T**2;
      1728.00  Y  -27840.62+279.134977*T-43.1*T*LN(T)+1.12754E+31*T**(-9);
      3000.00  N !
 FUNCTION GLIQNI    298.15  +16414.686-9.397*T+GHSERNI-3.82318E-21*T**7;
      1728.00  Y  -9549.817+268.597977*T-43.1*T*LN(T);
      3000.00  N !
 FUNCTION GBCCNI    298.15  +GHSERNI+8715.084-3.556*T;                 6000 N !
 FUNCTION GHCPNI    298.15  +GHSERNI+1046+1.255*T;                     6000 N !
$ ------------------------------------------------------------------------------
$ Si
$
 PAR  G(DIAMOND_A4,SI),,                +GHSERSI;                3600 N 91Din !
 PAR  G(FCC_A1,SI:VA),,                 +GHSERSI+51000-21.8*T;   3600 N 91Din !
 PAR  G(A1_FCC,SI:VA),,                 +GHSERSI+51000-21.8*T;   3600 N 91Din !
 PAR  G(BCC_A2,SI:VA),,                 +GHSERSI+47000-22.5*T;   3600 N 91Din !
 PAR  G(A2_BCC,SI:VA),,                 +GHSERSI+47000-22.5*T;   3600 N 91Din !
 PAR  G(HCP_A3,SI:VA),,                 +GHSERSI+49200-20.8*T;   3600 N 91Din !
 PAR  G(CBCC_A12,SI:VA),,               +GHSERSI+50208-20.377*T; 3600 N 91Din !
 PAR  G(CUB_A13,SI:VA),,                +GHSERSI+47279-20.377*T; 3600 N 91Din !
 PAR  G(LIQUID,SI),,                    +GLIQSI;                 3600 N 91Din !
$
 PAR  G(GAS,SI),,                       +F8197T+RTLNP;,,              N 90SUB !
 PAR  G(GAS,SI2),,                      +F8227T+RTLNP;,,              N 90SUB !
 PAR  G(GAS,SI3),,                      +F8245T+RTLNP;,,              N 90SUB !
$
$PAR  G(CR3SI_A15,SI:SI:VA),,           +4*GHSERSI+24543.3+4*T;,,     N 91Ans !
 PAR  G(CR3SI_A15,SI:SI:VA),,           +4*GHSERSI+208000-80*T;,,     N 94Cou !
 PAR  G(CRSI2_C40,SI:SI),,              +3*GHSERSI
             +82389.75-24.68504*T;,,                                  N 00Du1 !
 PAR  G(C14_LAVES,SI:SI),,              +3*GHSERSI+142380;,,          N 17Jac !
 PAR  G(C15_LAVES,SI:SI),,              +3*GHSERSI+15000;,,           N REFLAV !
 PAR  G(NB5SI3_D8L,SI:SI),,             +8*GHSERSI+40000;,,           N 09Gen !
 PAR  G(NBSI2_C40,SI:SI),,              +3*GHSERSI+15000;,,           N 09Gen !
 PAR  G(SIV3_A15,SI:SI),,               +4*GHSERSI+208000-80*T;,,     N 98Ran !
$
 FUNCTION GHSERSI   298.15  -8162.609+137.236859*T-22.8317533*T*LN(T)
       -0.001912904*T**2-3.552E-09*T**3+176667*T**(-1);
      1687.00  Y  -9457.642+167.281367*T-27.196*T*LN(T)-4.20369E+30*T**(-9);
      3600.00  N !
 FUNCTION GLIQSI    298.15  +50696.36-30.099439*T+GHSERSI+2.09307E-21*T**7;
      1687.00  Y  +40370.523+137.722298*T-27.196*T*LN(T);
      3600.00  N !
 FUNCTION GBCCSI    298.15  +GHSERSI+47000-22.5*T;               3600 N 91Din !
 FUNCTION GFCCSI    298.15  +GHSERSI+51000-21.8*T;               3600 N 91Din !
$ Si(g)
 FUNCTION F8197T    298.15  +444772.786-60709.2124*T**(-1)-27.6547439*T
       -21.0681554*T*LN(T)+3.99285396E-04*T**2-9.9554096E-08*T**3;
      2000.00  Y  +444116.957+762762.028*T**(-1)-38.3214094*T
       -19.3609998*T*LN(T)-9.76258996E-04*T**2+4.14151845E-08*T**3;
      4000.00  Y  +400678.285+22825602.8*T**(-1)+96.3062503*T
       -35.5990619*T*LN(T)+0.00175586581*T**2-4.58426236E-08*T**3;
      6000.00  N !
$ Si2(g)
 FUNCTION F8227T    298.15  +580605.171-8227.81508*T**(-1)-31.8482492*T
       -28.7155033*T*LN(T)-0.0094705886*T**2+1.76928808E-07*T**3;
       600.00  Y  +576928.698+444960.032*T**(-1)-3.54867845*T
       -32.2831164*T*LN(T)-0.0114310436*T**2+1.75212671E-06*T**3;
      1200.00  Y  +565230.011+1453776.82*T**(-1)+139.106857*T
       -53.3225696*T*LN(T)+0.00393279264*T**2-2.42637831E-07*T**3;
      2600.00  Y  +583134.867-3023002.76*T**(-1)+39.6531838*T
       -40.3154759*T*LN(T)-1.64330156E-04*T**2-5.40281315E-09*T**3;
      6000.00  N !
$ Si3(g)
 FUNCTION F8245T    298.15  +616635.909+234142.916*T**(-1)+129.920395*T
       -58.7282976*T*LN(T)-0.00312912992*T**2+5.00836655E-07*T**3;
      1000.00  Y  +614516.828+384664.408*T**(-1)+160.460124*T
       -63.3670984*T*LN(T)+9.95168584E-04*T**2-1.50930827E-07*T**3;
      2900.00  Y  +630336.932-1798745.53*T**(-1)+58.7146891*T
       -49.9352032*T*LN(T)-0.00334104952*T**2+9.15842733E-08*T**3;
      6000.00  N !
$ ------------------------------------------------------------------------------
$ Ti
$
$ BCT_A5 added in unary 3.0
$
 PAR  G(HCP_A3,TI:VA),,                 +GHSERTI;                4000 N 91Din !
 PAR  G(BCC_A2,TI:VA),,                 +GBCCTI;                 4000 N 91Din !
 PAR  G(A2_BCC,TI:VA),,                 +GBCCTI;                 4000 N 91Din !
 PAR  G(FCC_A1,TI:VA),,                 +GHSERTI+6000-0.1*T;     4000 N 91Din !
 PAR  G(A1_FCC,TI:VA),,                 +GHSERTI+6000-0.1*T;     4000 N 91Din !
$PAR  G(DIAMOND_A4,TI),,                +GHSERTI+25000;          4000 N 91Din !
$PAR  G(BCT_A5,TI),,                    +GHSERTI+4602.2;         3000 N SGCOST !
 PAR  G(CBCC_A12,TI:VA),,               +GHSERTI+4602.2;         4000 N 91Din !
 PAR  G(CUB_A13,TI:VA),,                +GHSERTI+7531.2;         4000 N 91Din !
 PAR  G(LIQUID,TI),,                    +GLIQTI;                 4000 N 91Din !
$
 PAR  G(CU4TI1,TI:TI),,                 +5*GHSERTI+25000;,,           N 96Har2 !
 PAR  G(CUTI_B11,TI:TI),,               +2*GHSERTI+10000;,,           N 96Har2 !
$PAR  G(C14_LAVES,TI:TI),,              +3*GFCCTI+57600;,,            N 06Slu !
$PAR  G(C15_LAVES,TI:TI),,              +3*GFCCTI+60900;,,            N 06Slu !
$PAR  G(C36_LAVES,TI:TI),,              +3*GFCCTI+59100;,,            N 13Slu !
 PAR  G(C14_LAVES,TI:TI),,              +3*GHSERTI+45000;,,           N 17Hal2 !
 PAR  G(C15_LAVES,TI:TI),,              +3*GHSERTI+48300;,,           N 17Hal2 !
 PAR  G(C36_LAVES,TI:TI),,              +3*GHSERTI+46500;,,           N 17Hal2 !
 PAR  G(MC_ETA,TI:VA),,                 +GHSERTI+20000;          4000 N 96Shi !
 PAR  G(NITI2,TI:TI),,                  +3*GHSERTI+15000;,,           N 99Dup2 !
$PAR  G(OMEGA_C32,TI),,                 +GHSERTI+1886.7-0.1561*T;,,   N 01Zha !
 PAR  G(SI3TI5_D88,TI:TI:TI),,          +8*GHSERTI+40000+20*T;,,      N 96Sei !
$
 FUNCTION GHSERTI   298.15  -8059.921+133.615208*T-23.9933*T*LN(T)
       -0.004777975*T**2+1.06716E-07*T**3+72636*T**(-1);
       900.00  Y  -7811.815+132.988068*T-23.9887*T*LN(T)
       -0.0042033*T**2-9.0876E-08*T**3+42680*T**(-1);
      1155.00  Y  +908.837+66.976538*T-14.9466*T*LN(T)
       -0.0081465*T**2+2.02715E-07*T**3-1477660*T**(-1);
      1941.00  Y  -124526.786+638.806871*T-87.2182461*T*LN(T)
       +0.008204849*T**2-3.04747E-07*T**3+36699805*T**(-1);
      4000.00  N !
 FUNCTION GBCCTI    298.15  -1272.064+134.71418*T-25.5768*T*LN(T)
       -6.63845E-04*T**2-2.78803E-07*T**3+7208*T**(-1);
      1155.00  Y  +6667.385+105.366379*T-22.3771*T*LN(T)
       +0.00121707*T**2-8.4534E-07*T**3-2002750*T**(-1);
      1941.00  Y  +26483.26-182.426471*T+19.0900905*T*LN(T)
       -0.02200832*T**2+1.228863E-06*T**3+1400501*T**(-1);
      4000.00  N !
 FUNCTION GLIQTI    298.15  +12194.415-6.980938*T+GHSERTI;
      1300.00  Y  +369519.198-2554.0225*T+342.059267*T*LN(T)
       -0.163409355*T**2+1.2457117E-05*T**3-67034516*T**(-1);
      1941.00  Y  -19887.066+298.7367*T-46.29*T*LN(T);
      4000.00  N !
 FUNCTION GFCCTI    298.15  +GHSERTI+6000-0.1*T;                       4000 N !
$ ------------------------------------------------------------------------------
$ V
$
 PAR  G(BCC_A2,V:VA),,                  +GHSERVV;                4000 N 91Din !
 PAR  G(A2_BCC,V:VA),,                  +GHSERVV;                4000 N 91Din !
 PAR  G(FCC_A1,V:VA),,                  +GHSERVV+7500+1.7*T;     4000 N 91Din !
 PAR  G(A1_FCC,V:VA),,                  +GHSERVV+7500+1.7*T;     4000 N 91Din !
 PAR  G(HCP_A3,V:VA),,                  +GHSERVV+4000+2.4*T;     4000 N 91Din !
 PAR  G(CBCC_A12,V:VA),,                +GHSERVV+9000;           4000 N 91Din !
 PAR  G(CUB_A13,V:VA),,                 +GHSERVV+10000;          4000 N 91Din !
 PAR  G(LIQUID,V),,                     +GLIQVV;                 4000 N 91Din !
$
 PAR  G(C14_LAVES,V:V),,                +3*GHSERVV+36983;,,           N 13Khv2 !
 PAR  G(MC_ETA,V:VA),,                  +GHSERVV+4000+2.4*T;,,        N 02Bra !
 PAR  G(SIGMA_D8B,V:V:V),,              +30*GHSERVV+100000;,,         N 02Sun !
 PAR  G(SIV3_A15,V:V),,                 +4*GHSERVV+18000+10*T;,,      N 98Ran !
$
 FUNCTION GHSERVV   298.15  -7930.43+133.346053*T-24.134*T*LN(T)
       -0.003098*T**2+1.2175E-07*T**3+69460*T**(-1);
       790.00  Y  -7967.842+143.291093*T-25.9*T*LN(T)
       +6.25E-05*T**2-6.8E-07*T**3;
      2183.00  Y  -41689.864+321.140783*T-47.43*T*LN(T)+6.44389E+31*T**(-9);
      4000.00  N !
 FUNCTION GLIQVV    298.15  +20764.117-9.455552*T+GHSERVV-5.19136E-22*T**7;
      2183.00  Y  -19617.51+311.055983*T-47.43*T*LN(T);
      4000.00  N !
 FUNCTION GFCCVV    298.15  +GHSERVV+7500+1.7*T;                       6000 N !
$ ------------------------------------------------------------------------------
$ Binary systems
$ ------------------------------------------------------------------------------
$ C-N
$
$ No parameters for this system.
$
$ ------------------------------------------------------------------------------
$ Cr-C
$
$ A.V. Khvan, B. Hallstedt, K. Chang, Calphad, 39, 54-61(2012).
$
$ Checked against paper. Checked at 6000 K.
$
$ The liquid interaction has been changed compared to 92Lee.
$ There is still very nearly a stable miscibility gap on the C-rich side.
$
$ M7C3 and CR3C2 become stable again above 9000K. This is a result of the
$ T**2 terms and is not important.
$
$ The enthalpies and Gibbs energies of formation compare well with recent
$ data from Kleykamp (J. Alloys Compd., 321, 138-45(2001)) and
$ Meschel and Kleppa on Cr7C3 (J. Alloys Compd., 257, 227-33(1997)).
$ The standard entropies and cp at 298K are not quite as good as they
$ could (or should) be, but it doesn't motivate a reassessment.
$
$ It would probably be desirable to use the G(FCC_A1,CR:C) parameter from 04Bra,
$ but in order to do that it may be necessary to adjust L(FCC_A1,CR:C,VA) and
$ ternary fcc parameters in the systems Cr-Fe-C, Cr-Mn-C, Cr-Ni-C and Co-Cr-C.
$
 PAR  L(LIQUID,C,CR;0),,                -69245-35*T;,,                N 12Khv1 !
 PAR  L(LIQUID,C,CR;1),,                +83242;,,                     N 12Khv1 !
 PAR  L(LIQUID,C,CR;2),,                +88000;,,                     N 12Khv1 !
$
 PAR  G(BCC_A2,CR:C),,                  +GHSERCR+3*GHSERCC+416000;,,  N 87And2 !
 PAR  TC(BCC_A2,CR:C),,                  -311.50;,,                   N 90Kaj !
 PAR  BMAG(BCC_A2,CR:C),,                  -0.008;,,                  N 90Kaj !
 PAR  L(BCC_A2,CR:C,VA;0),,             -190*T;,,                     N 87And2 !
$
 PAR  G(A2_BCC,CR:C),,                  +GHSERCR+3*GHSERCC+416000;,,  N 87And2 !
 PAR  TC(A2_BCC,CR:C),,                  -311.50;,,                   N 90Kaj !
 PAR  BMAG(A2_BCC,CR:C),,                  -0.008;,,                  N 90Kaj !
 PAR  L(A2_BCC,CR:C,VA;0),,             -190*T;,,                     N 87And2 !
$
 PAR  G(M23C6_D84,CR:CR:C),,            +GCR23C6;,,                   N 87And2 !
 PAR  G(CR3C2_D510,CR:C),,              -100823.8+530.66989*T
             -89.6694*T*LN(T)-0.0301188*T**2;,,                       N 92Lee1 !
 PAR  G(M7C3_D101,CR:C),,               -201690+1103.128*T
             -190.177*T*LN(T)-0.0578207*T**2;,,                       N 92Lee1 !
$
$ metastable
$
 PAR  G(FCC_A1,CR:C),,                  +GHSERCR+GHSERCC
             +1200-1.94*T;,,                                          N 92Lee1 !
$ The parameter below gives a formation energy considerably more negative
$ than the previous from 92Lee1 and is consistent with data in 92Fer.
$PAR  G(FCC_A1,CR:C),,                  -32690+248.42*T
$            -41.678*T*LN(T)-0.00301955*T**2;,,                       N 04Bra !
 PAR  L(FCC_A1,CR:C,VA;0),,             -11977+6.8194*T;,,            N 92Lee1 !
$
 PAR  G(A1_FCC,CR:C),,                  +GHSERCR+GHSERCC
             +1200-1.94*T;,,                                          N 92Lee1 !
 PAR  L(A1_FCC,CR:C,VA;0),,             -11977+6.8194*T;,,            N 92Lee1 !
$
 PAR  G(HCP_A3,CR:C),,                  +GHSERCR+0.5*GHSERCC
             -18504+9.4173*T-2.4997*T*LN(T)+0.001386*T**2;,,          N 92Lee1 !
 PAR  L(HCP_A3,CR:C,VA;0),,             +4165;,,                      N 88Gus5 !
$
 PAR  G(CBCC_A12,CR:C),,                +GHSERCR+GHSERCC+5000;,,      N 93Lee2 !
 PAR  G(CUB_A13,CR:C),,                 +GHSERCR+GHSERCC+5000;,,      N 93Lee2 !
$
 PAR  G(CEMENTITE_D011,CR:C),,          +3*GHSERCR+GHSERCC
             -48000-9.2888*T;,,                                       N 92Fer !
$
 PAR  G(CR3SI_A15,CR:CR:C),,            +4*GHSERCR+3*GHSERCC;,,       N 00Du2 !
$
 PAR  G(FE4N_L1,CR:C),,                 +UN_ASS;,,                    N !
$
 PAR  G(KSI_CARBIDE,CR:C),,             +3*GHSERCR+GHSERCC
             +114060-47.2519*T;,,                                     N 92Qiu2 !
$
 FUNCTION GCR23C6   298.15  -521983+3622.24*T-620.965*T*LN(T)-0.126431*T**2;
      6000.00  N !
$ ------------------------------------------------------------------------------
$ Cr-Cu
$
$ M. Hamalainen, K. Jaaskelainen, R. Luoma, M. Nuotio, P. Taskinen, O. Teppo,
$ Calphad, 14, 125-37(1990).
$
$ Checked against paper. Checked at 6000 K.
$
$ This version seems more reasonable than the later version from 98Zen2, which
$ is included in LB Vol. 3.
$
 PAR  L(LIQUID,CR,CU;0),,               +62797.75-18.95186*T;,,       N 90Ham !
 PAR  L(LIQUID,CR,CU;1),,               -1183.91;,,                   N 90Ham !
$
 PAR  L(BCC_A2,CR,CU:VA;0),,            +77107.48;,,                  N 90Ham !
 PAR  L(A2_BCC,CR,CU:VA;0),,            +77107.48;,,                  N 90Ham !
$
 PAR  L(FCC_A1,CR,CU:VA;0),,            +53195.87-3.31182*T;,,        N 90Ham !
 PAR  L(A1_FCC,CR,CU:VA;0),,            +53195.87-3.31182*T;,,        N 90Ham !
$
$ metastable
$
 PAR  L(HCP_A3,CR,CU:VA;0),,            +60000;,,                     N 98Zen2 !
 PAR  L(CBCC_A12,CR,CU:VA;0),,          +60000;,,                     N Same !
 PAR  L(CUB_A13,CR,CU:VA;0),,           +60000;,,                     N Same !
$ ------------------------------------------------------------------------------
$ Cr-Fe
$
$ From J.-O. Andersson and B. Sundman 1987 (included in LB Vol. 2)
$ Liquid changed by B.-J. Lee 1993
$
$ J.-O. Andersson, B. Sundman, Calphad, 11, 83-92(1987).
$
$ Checked against LB and paper. Checked at 6000 K.
$
$ Wrong sign for L(FCC_A1,CR,FE:VA;0) in the paper.
$
$ The SIGMA_D8B and SIGMA_OLD phase fields are very similar.
$
$PAR  L(LIQUID,CR,FE;0),,               -14550+6.65*T;,,              N 87And1 !
 PAR  L(LIQUID,CR,FE;0),,               -17737+7.996546*T;,,          N 93Lee1 !
 PAR  L(LIQUID,CR,FE;1),,               -1331;,,                      N 93Lee1 !
$
 PAR  L(BCC_A2,CR,FE:VA;0),,            +20500-9.68*T;,,              N 87And1 !
 PAR  BMAG(BCC_A2,CR,FE:VA;0),,            -0.85;,,                   N 87And1 !
 PAR  TC(BCC_A2,CR,FE:VA;0),,           +1650;,,                      N 87And1 !
 PAR  TC(BCC_A2,CR,FE:VA;1),,            +550;,,                      N 87And1 !
$
 PAR  L(A2_BCC,CR,FE:VA;0),,            +20500-9.68*T;,,              N 87And1 !
 PAR  BMAG(A2_BCC,CR,FE:VA;0),,            -0.85;,,                   N 87And1 !
 PAR  TC(A2_BCC,CR,FE:VA;0),,           +1650;,,                      N 87And1 !
 PAR  TC(A2_BCC,CR,FE:VA;1),,            +550;,,                      N 87And1 !
$
 PAR  G(B2_BCC,CR:FE:VA),,              +3000;,,                      N 97Lin !
 PAR  G(B2_BCC,FE:CR:VA),,              +3000;,,                      N 97Lin !
$
 PAR  L(FCC_A1,CR,FE:VA;0),,            +10833-7.477*T;,,             N 87And1 !
 PAR  L(FCC_A1,CR,FE:VA;1),,            +1410;,,                      N 87And1 !
$
 PAR  L(A1_FCC,CR,FE:VA;0),,            +10833-7.477*T;,,             N 87And1 !
 PAR  L(A1_FCC,CR,FE:VA;1),,            +1410;,,                      N 87And1 !
$
 PAR  G(SIGMA_D8B,FE:CR:CR),,           +10*GFCCFE+20*GHSERCR
             +83844-111.32*T;,,                                       N 00Wes !
 PAR  G(SIGMA_D8B,FE:CR:FE),,           +10*GFCCFE+4*GHSERCR
             +16*GHSERFE+140515-111.32*T;,,                           N 00Wes !
$
$ metastable
$
 PAR  L(HCP_A3,CR,FE:VA;0),,            +10833-7.477*T;,,             N 90Fri1 !
$
 PAR  G(CHI_A12,CR:CR:FE),,             +24*GFCCCR+10*GHSERCR
             +24*GFCCFE+500000;,,                                     N 88Gus4 !
 PAR  G(CHI_A12,FE:CR:CR),,             +24*GFCCFE+10*GHSERCR
             +24*GFCCCR+18300-100*T;,,                                N 88And4 !
 PAR  G(CHI_A12,FE:CR:FE),,             +48*GFCCFE+10*GHSERCR
             +57300-100*T;,,                                          N 88And4 !
$
 PAR  G(CR3SI_A15,FE:CR:VA),,           +3*GHSERFE+GHSERCR+8000;,,    N 97Lin !
$
 PAR  G(C14_LAVES,CR:FE),,              +2*GHSERCR+GHSERFE+86733;,,   N 16Jac1 !
 PAR  G(C14_LAVES,FE:CR),,              +2*GHSERFE+GHSERCR+66547;,,   N 16Jac1 !
$
 PAR  G(C15_LAVES,CR:FE),,              +2*GHSERCR+GHSERFE+80893;,,   N 16Jac1 !
 PAR  G(C15_LAVES,FE:CR),,              +2*GHSERFE+GHSERCR+50467;,,   N 16Jac1 !
$
$ Added 100 J to SIGMA_D8B
 PAR  G(HIGH_SIGMA,FE:CR:CR),,          +10*GFCCFE+20*GHSERCR
             +83944-111.32*T;,,                                       N 00Wes !
 PAR  G(HIGH_SIGMA,FE:CR:FE),,          +10*GFCCFE+4*GHSERCR
             +16*GHSERFE+140615-111.32*T;,,                           N 00Wes !
$ ------------------------------------------------------------------------------
$ Cr-Mg
$
$ From I. Ansara 1998 (included in LB Vol. 2)
$
$ I. Ansara, COST 507, Final report round 2, 1998.
$
$ Checked against LB and COST.
$
 PAR  L(LIQUID,CR,MG;0),,               +94500;,,                     N 98Ans !
 PAR  L(LIQUID,CR,MG;1),,               +12500;,,                     N 98Ans !
$
 PAR  L(BCC_A2,CR,MG:VA;0),,            +80*T;,,                      N 98Ans !
 PAR  L(A2_BCC,CR,MG:VA;0),,            +80*T;,,                      N 98Ans !
 PAR  L(HCP_A3,CR,MG:VA;0),,            +80*T;,,                      N 98Ans !
$
$ metastable
$
 PAR  L(FCC_A1,CR,MG:VA;0),,            +80*T;,,                      N Same !
 PAR  L(A1_FCC,CR,MG:VA;0),,            +80*T;,,                      N Same !
 PAR  L(CBCC_A12,CR,MG:VA;0),,          +80*T;,,                      N Same !
 PAR  L(CUB_A13,CR,MG:VA;0),,           +80*T;,,                      N Same !
$ ------------------------------------------------------------------------------
$ Cr-Mn
$
$ From B.-J. Lee 1993 (Included in LB Vol. 2)
$
$ B.-J. Lee, Metall. Trans. A, 24A, 1919-33(1993).
$
$ Checked against LB and paper. Checked at 6000 K.
$
$ HIGH-SIGMA with 10:4:16 model added by B. Hallstedt, 2016.
$
$ The phase field of HIGH_SIGMA with 10:4:16 is slightly more narrow.
$ Invariant temperatures are very nearly unchanged.
$
$ The CBCC_A12 interaction referred to as 98Lee is an old parameter from 1991.
$ It is used by mistake in COST and LB.
$
$ L(FCC_4SL,CR,MN:*:*:*:VA;0) added for the Cr-Fe-Mn system.
$
 PAR  L(LIQUID,CR,MN;0),,               -15009+13.6587*T;,,           N 93Lee3 !
 PAR  L(LIQUID,CR,MN;1),,               +504+0.9479*T;,,              N 93Lee3 !
$
 PAR  L(FCC_A1,CR,MN:VA;0),,            -19088+17.5423*T;,,           N 93Lee3 !
 PAR  L(A1_FCC,CR,MN:VA;0),,            -19088+17.5423*T;,,           N 93Lee3 !
$
 PAR  L(FCC_4SL,CR,MN:*:*:*:VA;0),,     +2000;,,                      N 16Hal7 !
$
 PAR  L(BCC_A2,CR,MN:VA;0),,            -20328+18.7339*T;,,           N 93Lee3 !
 PAR  L(BCC_A2,CR,MN:VA;1),,            -9162+4.4183*T;,,             N 93Lee3 !
 PAR  TC(BCC_A2,CR,MN:VA;0),,           -1325;,,                      N 93Lee3 !
 PAR  TC(BCC_A2,CR,MN:VA;2),,           -1133;,,                      N 93Lee3 !
 PAR  TC(BCC_A2,CR,MN:VA;4),,           -10294;,,                     N 93Lee3 !
 PAR  TC(BCC_A2,CR,MN:VA;6),,           +26706;,,                     N 93Lee3 !
 PAR  TC(BCC_A2,CR,MN:VA;8),,           -28117;,,                     N 93Lee3 !
 PAR  BMAG(BCC_A2,CR,MN:VA;0),,         +0.48643;,,                   N 93Lee3 !
 PAR  BMAG(BCC_A2,CR,MN:VA;2),,         -0.72035;,,                   N 93Lee3 !
 PAR  BMAG(BCC_A2,CR,MN:VA;4),,         -1.93265;,,                   N 93Lee3 !
$
 PAR  L(A2_BCC,CR,MN:VA;0),,            -20328+18.7339*T;,,           N 93Lee3 !
 PAR  L(A2_BCC,CR,MN:VA;1),,            -9162+4.4183*T;,,             N 93Lee3 !
 PAR  TC(A2_BCC,CR,MN:VA;0),,           -1325;,,                      N 93Lee3 !
 PAR  TC(A2_BCC,CR,MN:VA;2),,           -1133;,,                      N 93Lee3 !
 PAR  TC(A2_BCC,CR,MN:VA;4),,           -10294;,,                     N 93Lee3 !
 PAR  TC(A2_BCC,CR,MN:VA;6),,           +26706;,,                     N 93Lee3 !
 PAR  TC(A2_BCC,CR,MN:VA;8),,           -28117;,,                     N 93Lee3 !
 PAR  BMAG(A2_BCC,CR,MN:VA;0),,         +0.48643;,,                   N 93Lee3 !
 PAR  BMAG(A2_BCC,CR,MN:VA;2),,         -0.72035;,,                   N 93Lee3 !
 PAR  BMAG(A2_BCC,CR,MN:VA;4),,         -1.93265;,,                   N 93Lee3 !
$
 PAR  L(CBCC_A12,CR,MN:VA;0),,          -38349+22.6925*T;,,           N 93Lee3 !
$PAR  L(CBCC_A12,CR,MN:VA;0),,          -36796+20.385*T;,,            N 98Lee !
 PAR  L(CUB_A13,CR,MN:VA;0),,           -31260+16.4919*T;,,           N 93Lee3 !
$
 PAR  G(SIGMA_D8B,MN:CR:CR),,           +10*GFCCMN+20*GHSERCR
             +10000;,,                                                N 16Hal6 !
 PAR  G(SIGMA_D8B,MN:CR:MN),,           +10*GFCCMN+4*GHSERCR
             +16*GBCCMN-168613+65.6*T;,,                              N 16Hal6 !
 PAR  L(SIGMA_D8B,MN:CR:CR,MN;0),,      -947617+762.6*T;,,            N 16Hal6 !
$
 PAR  G(HIGH_SIGMA,MN:CR:CR),,          +10*GFCCMN+20*GHSERCR
             -105987+105*T;,,                                         N 16Hal6 !
 PAR  G(HIGH_SIGMA,MN:CR:MN),,          +10*GFCCMN+4*GHSERCR
             +16*GBCCMN-73252-10*T;,,                                 N 16Hal6 !
$
 PAR  G(CR3MN5,CR:MN),,                 +3*GHSERCR+5*GHSERMN
             -72550+21.1732*T;,,                                      N 93Lee3 !
$
$ Metastable
$
$PAR  L(HCP_A3,CR,MN:VA;0),,            +60000;,,                     N 93Lee3 !
 PAR  L(HCP_A3,CR,MN:VA;0),,            -19088+17.5423*T;,,           N 93Fri !
$
 PAR  G(C14_LAVES,CR:MN),,              +2*GHSERCR+GHSERMN+61860;,,   N Lin !
 PAR  G(C14_LAVES,MN:CR),,              +2*GHSERMN+GHSERCR+41280;,,   N Lin !
$ ------------------------------------------------------------------------------
$ Cr-Mo
$
$ From K. Frisk and P. Gustafson 1988 (Included in LB Vol. 2)
$
$ K. Frisk, P. Gustafson, Calphad, 12, 247-254(1988).
$
$ Checked against LB and paper.
$
 PAR  L(LIQUID,CR,MO;0),,               +15810-6.714*T;,,             N 88Fri !
 PAR  L(LIQUID,CR,MO;1),,               -6220;,,                      N 88Fri !
$
 PAR  L(BCC_A2,CR,MO:VA;0),,            +28890-7.962*T;,,             N 88Fri !
 PAR  L(BCC_A2,CR,MO:VA;1),,            +5974-2.428*T;,,              N 88Fri !
$
 PAR  L(A2_BCC,CR,MO:VA;0),,            +28890-7.962*T;,,             N 88Fri !
 PAR  L(A2_BCC,CR,MO:VA;1),,            +5974-2.428*T;,,              N 88Fri !
$
$ Metastable
$
$ Same as bcc
 PAR  L(FCC_A1,CR,MO:VA;0),,            +28890-7.962*T;,,             N 92Qiu1 !
 PAR  L(FCC_A1,CR,MO:VA;1),,            +5974-2.428*T;,,              N 92Qiu1 !
$
 PAR  L(A1_FCC,CR,MO:VA;0),,            +28890-7.962*T;,,             N 92Qiu1 !
 PAR  L(A1_FCC,CR,MO:VA;1),,            +5974-2.428*T;,,              N 92Qiu1 !
$
$ Same as bcc
 PAR  L(HCP_A3,CR,MO:VA;0),,            +28890-7.962*T;,,             N NIST !
 PAR  L(HCP_A3,CR,MO:VA;1),,            +5974-2.428*T;,,              N NIST !
$
$ Same as bcc
 PAR  L(CBCC_A12,CR,MO:VA;0),,          +28890-7.962*T;,,             N 95Lee !
 PAR  L(CBCC_A12,CR,MO:VA;1),,          +5974-2.428*T;,,              N 95Lee !
$
$ Same as bcc
 PAR  L(CUB_A13,CR,MO:VA;0),,           +28890-7.962*T;,,             N 95Lee !
 PAR  L(CUB_A13,CR,MO:VA;1),,           +5974-2.428*T;,,              N 95Lee !
$
 PAR  G(CHI_A12,CR:CR:MO),,             +24*GFCCCR+10*GHSERCR+24*GFCCMO
             +500000;,,                                               N 88Gus4 !
 PAR  G(CHI_A12,CR:MO:MO),,             +24*GFCCCR+10*GHSERMO+24*GFCCMO
             +500000;,,                                               N 88Gus4 !
 PAR  G(CHI_A12,CR:MO:CR),,             +48*GFCCCR+10*GHSERMO
             +500000;,,                                               N 88Gus4 !
$ Parameter below from TCFE-99
$PAR  G(CHI_A12,CR:MO:CR),,             +48*GFCCCR+10*GHSERMO
$            -26000;,,                                                N Null !
$
 PAR  G(CRNI2_C11B,CR:MO),,             +ZERO;,,                      N 06Tur !
$
 PAR  G(C14_LAVES,CR:MO),,              +2*GFCCCR+GHSERMO-8000-6*T;,, N 87Gus2 !
 PAR  G(C14_LAVES,MO:CR),,              +2*GHSERMO+GHSERCR+190000;,,  N 17Hal5 !
$PAR  L(C14_LAVES,CR,MO:*;0),,          +60000;,,                     N 99Lee !
$PAR  L(C14_LAVES,*:CR,MO;0),,          +30000;,,                     N 99Lee !
$
 PAR  G(MU_D85,CR:MO:CR:CR),,           +7*GFCCCR+2*GHSERCR
             +4*GHSERMO;,,                                            N Lin !
 PAR  G(MU_D85,CR:MO:CR:MO),,           +3*GHSERCR+4*GHSERMO
             +6*GFCCMO;,,                                             N Lin !
 PAR  G(MU_D85,CR:MO:MO:CR),,           +7*GFCCCR+6*GHSERMO;,,        N Lin !
 PAR  G(MU_D85,CR:MO:MO:MO),,           +GHSERCR+6*GHSERMO
             +6*GFCCMO;,,                                             N Lin !
$
 PAR  G(MONI,CR:CR:MO),,                +6*GFCCCR+5*GHSERCR+3*GHSERMO
             +12500;,,                                                N 90Fri3 !
 PAR  G(MONI,CR:MO:MO),,                +6*GFCCCR+8*GHSERMO+25000;,,  N 90Fri3 !
$
 PAR  G(P_PHASE,CR:CR:MO),,             +24*GFCCCR+20*GHSERCR+12*GHSERMO
             +252300-100*T;,,                                         N 90Fri3 !
 PAR  G(P_PHASE,CR:MO:MO),,             +24*GFCCCR+32*GHSERMO
             +265000-200*T;,,                                        N 17Hal11 !
$
 PAR  G(R_PHASE,CR:MO:CR),,             +27*GFCCCR+12*GHSERCR+14*GHSERMO
             -20000;,,                                                N 88And4 !
 PAR  G(R_PHASE,CR:MO:MO),,             +27*GFCCCR+26*GHSERMO
             -20000;,,                                                N 88And4 !
$
 PAR  G(SIGMA_D8B,MO:CR:CR),,           +10*GFCCMO+20*GHSERCR
             +150000;,,                                               N 17Hal6 !
 PAR  G(SIGMA_D8B,MO:CR:MO),,           +10*GFCCMO+4*GHSERCR
             +16*GHSERMO;,,                                           N 17Hal6 !
 PAR  G(SIGMA_D8B,MO:MO:CR),,           +10*GFCCMO+4*GHSERMO
             +16*GHSERCR-150000;,,                                    N 17Hal6 !
$ ------------------------------------------------------------------------------
$ Cr-N
$
$ From K. Frisk 1991 (included in LB Vol. 2)
$
$ K. Frisk, Calphad, 15, 79-106(1991).
$
$ Checked against LB and paper.
$
$ BCC_A2 has a gigantic stability region above 2500 K.
$
 PAR  L(LIQUID,CR,N;0),,                -161800-16.11*T;,,            N 91Fri1 !
 PAR  L(LIQUID,CR,N;1),,                +65508;,,                     N 91Fri1 !
$
 PAR  G(FCC_A1,CR:N),,                  +GHSERCR+GHSERNN
             -124460+142.16*T-8.5*T*LN(T);,,                          N 91Fri1 !
 PAR  L(FCC_A1,CR:N,VA;0),,             +20000;,,                     N 91Fri1 !
$
 PAR  G(A1_FCC,CR:N),,                  +GHSERCR+GHSERNN
             -124460+142.16*T-8.5*T*LN(T);,,                          N 91Fri1 !
 PAR  L(A1_FCC,CR:N,VA;0),,             +20000;,,                     N 91Fri1 !
$
 PAR  G(BCC_A2,CR:N),,                  +GHSERCR+3*GHSERNN
             +311870+29.12*T;,,                                       N 91Fri1 !
 PAR  TC(BCC_A2,CR:N),,                  -311.5;,,                    N 91Fri1 !
 PAR  BMAG(BCC_A2,CR:N),,                  -0.008;,,                  N 91Fri1 !
 PAR  L(BCC_A2,CR:N,VA;0),,             -200000;,,                    N 91Fri1 !
$
 PAR  G(A2_BCC,CR:N),,                  +GHSERCR+3*GHSERNN
             +311870+29.12*T;,,                                       N 91Fri1 !
 PAR  TC(A2_BCC,CR:N),,                  -311.5;,,                    N 91Fri1 !
 PAR  BMAG(A2_BCC,CR:N),,                  -0.008;,,                  N 91Fri1 !
 PAR  L(A2_BCC,CR:N,VA;0),,             -200000;,,                    N 91Fri1 !
$
 PAR  G(HCP_A3,CR:N),,                  +GHSERCR+0.5*GHSERNN
             -65760+64.69*T-3.93*T*LN(T);,,                           N 91Fri1 !
 PAR  L(HCP_A3,CR:N,VA;0),,             +21120-10.61*T;,,             N 91Fri1 !
 PAR  L(HCP_A3,CR:N,VA;1),,             -6204;,,                      N 91Fri1 !
$
$ metastable
$
 PAR  G(CEMENTITE_D011,CR:N),,          +3*GHSERCR+GHSERNN+40000;,,   N Null !
 PAR  G(FE4N_L1,CR:N),,                 -135240+717.87*T-127.18*T*LN(T)
             -0.002899*T**2-1.0968E-06*T**3+450231*T**(-1);,,         N 93Fri !
$ ------------------------------------------------------------------------------
$ Cr-Nb
$
$ C. Schmetterer, A. Khvan, A. Jacob, B. Hallstedt, T. Markus
$ J. Phase Equilib. Diffus., 35, 434-44(2014).
$
$ Checked against paper. Checked at 6000 K.
$
 PAR  L(LIQUID,CR,NB;0),,               -10856;,,                     N 14Sch !
 PAR  L(LIQUID,CR,NB;1),,               -5056;,,                      N 14Sch !
 PAR  L(LIQUID,CR,NB;2),,               -2520;,,                      N 14Sch !
$
 PAR  L(BCC_A2,CR,NB:VA;0),,            +61904-23.12*T;,,             N 14Sch !
 PAR  L(BCC_A2,CR,NB:VA;1),,            +37791-19.31*T;,,             N 14Sch !
$
 PAR  L(A2_BCC,CR,NB:VA;0),,            +61904-23.12*T;,,             N 14Sch !
 PAR  L(A2_BCC,CR,NB:VA;1),,            +37791-19.31*T;,,             N 14Sch !
$
 PAR  G(C15_LAVES,CR:NB),,              +2*GHSERCR+GHSERNB
             -6976-10.46*T;,,                                         N 14Sch !
 PAR  G(C15_LAVES,NB:CR),,              +GHSERCR+2*GHSERNB+222090;,,  N 14Sch !
 PAR  L(C15_LAVES,CR,NB:CR;0),,         +35896;,,                     N 14Sch !
 PAR  L(C15_LAVES,CR,NB:NB;0),,         +35896;,,                     N 14Sch !
 PAR  L(C15_LAVES,CR:CR,NB;0),,         -55035;,,                     N 14Sch !
 PAR  L(C15_LAVES,NB:CR,NB;0),,         -55035;,,                     N 14Sch !
$
$ metastable
$
 PAR  L(FCC_A1,CR,NB:VA;0),,            +61904-23.12*T;,,             N Same !
 PAR  L(FCC_A1,CR,NB:VA;1),,            +37791-19.31*T;,,             N Same !
$
 PAR  L(A1_FCC,CR,NB:VA;0),,            +61904-23.12*T;,,             N Same !
 PAR  L(A1_FCC,CR,NB:VA;1),,            +37791-19.31*T;,,             N Same !
$
 PAR  L(HCP_A3,CR,NB:VA;0),,            +61904-23.12*T;,,             N Same !
 PAR  L(HCP_A3,CR,NB:VA;1),,            +37791-19.31*T;,,             N Same !
$
 PAR  G(C14_LAVES,CR:NB),,              +2*GHSERCR+GHSERNB
             -5600-10.46*T;,,                                         N 16Jac1 !
 PAR  G(C14_LAVES,NB:CR),,              +GHSERCR+2*GHSERNB+227160;,,  N 16Jac1 !
 PAR  L(C14_LAVES,CR,NB:CR;0),,         +35896;,,                     N 16Jac1 !
 PAR  L(C14_LAVES,CR,NB:NB;0),,         +35896;,,                     N 16Jac1 !
 PAR  L(C14_LAVES,CR:CR,NB;0),,         -55035;,,                     N 16Jac1 !
 PAR  L(C14_LAVES,NB:CR,NB;0),,         -55035;,,                     N 16Jac1 !
$
 PAR  G(MU_D85,CR:NB:CR:CR),,           +9*GHSERCR+4*GHSERNB+47060;,, N 16Jac1 ! 
 PAR  G(MU_D85,CR:NB:CR:NB),,           +3*GHSERCR+10*GHSERNB
             +359580;,,                                               N 16Jac1 ! 
 PAR  G(MU_D85,CR:NB:NB:CR),,           +7*GHSERCR+6*GHSERNB+10140;,, N 16Jac1 ! 
 PAR  G(MU_D85,CR:NB:NB:NB),,           +GHSERCR+12*GHSERNB+214240;,, N 16Jac1 ! 
 PAR  G(MU_D85,NB:NB:CR:CR),,           +8*GHSERCR+5*GHSERNB
             +135200;,,                                               N 16Jac1 ! 
 PAR  G(MU_D85,NB:NB:CR:NB),,           +2*GHSERCR+11*GHSERNB
             +378690;,,                                               N 16Jac1 ! 
 PAR  G(MU_D85,NB:NB:NB:CR),,           +6*GHSERCR+7*GHSERNB+75660;,, N 16Jac1 ! 
$ ------------------------------------------------------------------------------
$ Cr-Ni
$
$ F. Tang, B. Hallstedt, Calphad, 55, 260-69(2016).
$
$ Checked against paper. Checked at 6000 K.
$
$ Metastable ordering in fcc and bcc from N. Dupin. Changed to a 4SL fcc
$ model with option F. Adding a reciprocal term makes CrNi3 (the only
$ ordered state) less stable; max T decreases from 450 K to 235 K.
$
$ The hcp interaction is set 2kJ more positive than the fcc interaction
$ to avoid having hcp stable in Cr-Ni-C.
$
 PAR  L(LIQUID,CR,NI;0),,               -13300+2.7*T;,,               N 16Tan !
