Repository: lusamek/OpenCalphad

# Introduction
This website gives the possibility to use OpenCalphad using a virtual machine. In computing, a virtual machine (VM) is an emulation of a computer system.  The virtual machine of OpenCalphad was designed to run on the platforms: Windows, Mac, and Linux. It uses the host software of the VirtualBox project, which is has the GNU Licensing. 

Screenshot #1: ![](https://raw.githubusercontent.com/lusamek/OpenCalphad/master/OC-Screen1.jpg)

## 3. Open image file
After the download of the image file of the virtual machine, the files need to be uncompressed. The image is compressed with the regular ZIP compression format. It can be uncompressed with software, like Winzip or Winrar.

File: macros/iron4.tdb (part 3 of 11)
$
 PAR  L(LIQUID,CR,NI;1),,               +2900+1*T;,,                  N 16Tan !
$
 PAR  L(FCC_A1,CR,NI:VA;0),,            +4300-8.9*T;,,                N 16Tan !
 PAR  L(FCC_A1,CR,NI:VA;1),,            +27000-13.8*T;,,              N 16Tan !
 PAR  TC(FCC_A1,CR,NI:VA;0),,           -3605;,,                      N 86Din !
 PAR  BMAG(FCC_A1,CR,NI:VA;0),,            -1.91;,,                   N 86Din !
$
 PAR  L(A1_FCC,CR,NI:VA;0),,            +4300-8.9*T;,,                N 16Tan !
 PAR  L(A1_FCC,CR,NI:VA;1),,            +27000-13.8*T;,,              N 16Tan !
 PAR  TC(A1_FCC,CR,NI:VA;0),,           -3605;,,                      N 86Din !
 PAR  BMAG(A1_FCC,CR,NI:VA;0),,            -1.91;,,                   N 86Din !
$
 PAR  G(FCC_4SL,CR:CR:CR:NI:VA),,       +GFCR3NI;,,                   N 01Dup !
 PAR  G(FCC_4SL,CR:CR:NI:NI:VA),,       +GFCR2NI2;,,                  N 01Dup !
 PAR  G(FCC_4SL,CR:NI:NI:NI:VA),,       +GFCRNI3;,,                   N 01Dup !
$PAR  L(FCC_4SL,CR,NI:CR,NI:*:*:VA),,   +SFCRNI;,,                    N 16Hal3 !
$
 PAR  L(BCC_A2,CR,NI:VA;0),,            +14500-9*T;,,                 N 16Tan !
 PAR  L(BCC_A2,CR,NI:VA;1),,            +27500-7.6*T;,,               N 16Tan !
 PAR  TC(BCC_A2,CR,NI:VA;0),,           +2373;,,                      N 86Din !
 PAR  TC(BCC_A2,CR,NI:VA;1),,            +617;,,                      N 86Din !
 PAR  BMAG(BCC_A2,CR,NI:VA;0),,            +4;,,                      N 86Din !
$
 PAR  L(A2_BCC,CR,NI:VA;0),,            +14500-9*T;,,                 N 16Tan !
 PAR  L(A2_BCC,CR,NI:VA;1),,            +27500-7.6*T;,,               N 16Tan !
 PAR  TC(A2_BCC,CR,NI:VA;0),,           +2373;,,                      N 86Din !
 PAR  TC(A2_BCC,CR,NI:VA;1),,            +617;,,                      N 86Din !
 PAR  BMAG(A2_BCC,CR,NI:VA;0),,            +4;,,                      N 86Din !
$
 PAR  G(B2_BCC,CR:NI:VA),,              +4000;,,                      N 01Dup !
 PAR  G(B2_BCC,NI:CR:VA),,              +4000;,,                      N 01Dup !
$
 PAR  G(CRNI2_C11B,CR:NI),,             +GHSERCR+2*GHSERNI
             -6000-6.8*T;,,                                           N 16Tan !
$
$ Metastable
$
 PAR  L(HCP_A3,CR,NI:VA;0),,            +6300-8.9*T;,,                N Same !
 PAR  L(HCP_A3,CR,NI:VA;1),,            +27000-13.8*T;,,              N Same !
$PAR  L(HCP_A3,CR,NI:VA;0),,            +50000;,,                     N 95Dup !
 PAR  TC(HCP_A3,CR,NI:VA;0),,           -3605;,,                      N Same !
 PAR  BMAG(HCP_A3,CR,NI:VA;0),,            -1.91;,,                   N Same !
$
 PAR  G(CHI_A12,CR:CR:NI),,             +24*GFCCCR+10*GHSERCR
             +24*GHSERNI;,,                                           N Lin !
 PAR  G(CHI_A12,NI:CR:CR),,             +24*GHSERNI+10*GHSERCR
             +24*GFCCCR;,,                                            N Lin !
 PAR  G(CHI_A12,NI:CR:NI),,             +48*GHSERNI+10*GHSERCR;,,     N Lin !
$
 PAR  G(CR3SI_A15,NI:CR:VA),,           +3*GHSERNI+GHSERCR+20000;,,   N 00Sch !
$
 PAR  G(C14_LAVES,CR:NI),,              +2*GHSERCR+GHSERNI+15000;,,   N REFLAV !
 PAR  G(C14_LAVES,NI:CR),,              +2*GHSERNI+GHSERCR+15000;,,   N REFLAV !
$
$PAR  G(SIGMA_D8B,NI:CR:CR),,           +10*GHSERNI+20*GHSERCR
$            +258130-254.715*T;,,                                     N 93Lee4 !
 PAR  G(SIGMA_D8B,NI:CR:CR),,           +10*GHSERNI+20*GHSERCR
             +240000-254.715*T;,,                                     N 16Hal4 !
 PAR  G(SIGMA_D8B,NI:CR:NI),,           +10*GHSERNI+4*GHSERCR+16*GBCCNI
             +175400;,,                                               N 88Gus6 !
$
 PAR  G(HIGH_SIGMA,NI:CR:CR),,          +10*GHSERNI+20*GHSERCR
             +240000-254.715*T;,,                                     N 16Hal4 !
 PAR  G(HIGH_SIGMA,NI:CR:NI),,          +10*GHSERNI+4*GHSERCR+16*GBCCNI
             +175400;,,                                               N 88Gus6 !
$
 FUNCTION U1FCRNI   298.15  -1980;                                     6000 N !
 FUNCTION SFCRNI    298.15  +U1FCRNI;                                  6000 N !
 FUNCTION GFCRNI3   298.15  +3*U1FCRNI;                                6000 N !
 FUNCTION GFCR2NI2  298.15  +4*U1FCRNI;                                6000 N !
 FUNCTION GFCR3NI   298.15  +3*U1FCRNI;                                6000 N !
$ ------------------------------------------------------------------------------
$ Cr-Si
$
$ Y. Du, J.C. Schuster, J. Phase Equilib., 21, 281-86(2000).
$
$ Checked against paper. Checked at 6000 K.
$
$ The parameter G(CR3SI_A15,SI:SI:VA) should probably be changed.
$ Modified M5SI3_D88 to be stoichiometric for combination with e.g. Fe-Si.
$ The temperature dependence of G(M4SI3,CR:SI) has the wrong sign in 00Sch.
$
$ Stoichiometric version of M5SI3_D88 is used here.
$
 PAR  L(LIQUID,CR,SI;0),,               -126112.28+19.92557*T;,,      N 00Du1 !
 PAR  L(LIQUID,CR,SI;1),,               -48048.45+11.38497*T;,,       N 00Du1 !
$
 PAR  L(BCC_A2,CR,SI:VA;0),,            -83007.82-1.35928*T;,,        N 00Du1 !
 PAR  L(BCC_A2,CR,SI:VA;1),,            -48048.45+11.38497*T;,,       N 00Du1 !
$
 PAR  L(A2_BCC,CR,SI:VA;0),,            -83007.82-1.35928*T;,,        N 00Du1 !
 PAR  L(A2_BCC,CR,SI:VA;1),,            -48048.45+11.38497*T;,,       N 00Du1 !
$
 PAR  G(B2_BCC,CR:SI:VA),,              -20000;,,                     N 97Lin !
 PAR  G(B2_BCC,SI:CR:VA),,              -20000;,,                     N 97Lin !
$
 PAR  G(CR3SI_A15,CR:SI:VA),,           +3*GHSERCR+GHSERSI
             -115442.82-1.40036*T;,,                                  N 00Du1 !
 PAR  G(CR3SI_A15,SI:CR:VA),,           +GHSERCR+3*GHSERSI
             +316999.96-68.59964*T;,,                                 N 00Du1 !
 PAR  L(CR3SI_A15,CR,SI:CR:VA;0),,      -9661.46;,,                   N 00Du1 !
 PAR  L(CR3SI_A15,CR,SI:SI:VA;0),,      -9661.46;,,                   N 00Du1 !
 PAR  L(CR3SI_A15,CR:CR,SI:VA;0),,      -16781.4;,,                   N 00Du1 !
 PAR  L(CR3SI_A15,SI:CR,SI:VA;0),,      -16781.4;,,                   N 00Du1 !
$
 PAR  G(CR5SI3_D8M,CR:SI),,             +GCR5SI3;,,                   N 00Du1 !
$
 PAR  G(M5SI3_D88,CR:SI:VA),,           +GCR5SI3
             +19359-10.89*T;,,                                        N 07Hal1 !
$
 PAR  G(MSI_B20,CR:SI),,                -79273.09+312.40316*T
             -51.62865*T*LN(T)-0.00447355*T**2
             +391330*T**(-1);,,                                       N 00Du1 !
$
 PAR  G(CRSI2_C40,CR:SI),,              -100352.65+336.777*T
             -57.855747*T*LN(T)-0.0132277*T**2
             -4.3203E-07*T**3;,,                                      N 00Du1 !
 PAR  G(CRSI2_C40,SI:CR),,              +2*GHSERCR+GHSERSI
             +174006-27.21105*T;,,                                    N 00Du1 !
 PAR  L(CRSI2_C40,CR,SI:CR;0),,         +1435.7;,,                    N 00Du1 !
 PAR  L(CRSI2_C40,CR,SI:SI;0),,         +1435.7;,,                    N 00Du1 !
 PAR  L(CRSI2_C40,CR:CR,SI;0),,         +ZERO;,,                      N 00Du1 !
 PAR  L(CRSI2_C40,SI:CR,SI;0),,         +ZERO;,,                      N 00Du1 !
$
$ metastable
$
 PAR  L(FCC_A1,CR,SI:VA;0),,            -83007.82-1.35928*T;,,        N Same !
 PAR  L(FCC_A1,CR,SI:VA;1),,            -48048.45+11.38497*T;,,       N Same !
$
 PAR  L(A1_FCC,CR,SI:VA;0),,            -83007.82-1.35928*T;,,        N Same !
 PAR  L(A1_FCC,CR,SI:VA;1),,            -48048.45+11.38497*T;,,       N Same !
$
 PAR  L(HCP_A3,CR,SI:VA;0),,            -83007.82-1.35928*T;,,        N Same !
 PAR  L(HCP_A3,CR,SI:VA;1),,            -48048.45+11.38497*T;,,       N Same !
$
 PAR  L(CBCC_A12,CR,SI:VA;0),,          -83007.82-1.35928*T;,,        N Same !
 PAR  L(CBCC_A12,CR,SI:VA;1),,          -48048.45+11.38497*T;,,       N Same !
$
 PAR  L(CUB_A13,CR,SI:VA;0),,           -83007.82-1.35928*T;,,        N Same !
 PAR  L(CUB_A13,CR,SI:VA;1),,           -48048.45+11.38497*T;,,       N Same !
$
 PAR  G(C14_LAVES,CR:SI),,              +2*GHSERCR+GHSERSI+100000;,, N 17Hal10 !
 PAR  G(C14_LAVES,SI:CR),,              +2*GHSERSI+GHSERCR+100000;,, N 17Hal10 !
$
 PAR  G(M4SI3,CR:SI),,                  +4*GHSERCR+3*GHSERSI
             -213260.3-1.74503*T;,,                                   N 00Sch !
 PAR  G(NI5SI2,CR:SI),,                 +5*GHSERCR+2*GHSERSI
             -23370.86-78.25748*T;,,                                  N 00Sch !
 PAR  G(NI2SI_C37,CR:SI),,              +2*GHSERCR+GHSERSI
             -40923.29-23.21742*T;,,                                  N 00Sch !
$
 FUNCTION GCR5SI3   298.15  -316886.2+1067.97713*T-182.578184*T*LN(T)
       -0.023919688*T**2-2.31728E-06*T**3;
      6000.00  N !
$ ------------------------------------------------------------------------------
$ Cr-Ti
$
$ J. Pavlu, J. Vrestal, M. Sob, Calphad, 34, 215-21(2010).
$
$ Both 2-SL and 3-SL models are included for the C14_LAVES and C36_LAVES phases.
$ This dataset includes the 2-SL models.
$
$ Checked against paper. Checked at 6000 K.
$
$ There are two models for Cr2Ti included. CR2TI_C14 etc are the original from
$ 10Pav. C14_LAVES etc include new end-member values and refitted interactions.
$ Incorrect values for G(C14_LAVES,TI:TI), G(C15_LAVES,TI:TI) and
$ G(C36_LAVES,TI:TI) were used in a previous version.
$ When using the correct value for C14_LAVES from 06Slu it was not possible to
$ refit the Mn-Ti phase diagram without using excessive interaction parameters.
$ Therefore a value for G(C14_LAVES,TI:TI) was selected that produces moderate
$ interaction parameters.
$ The Ti solubility in the Laves phases increases somewhat and invariant
$ temperatures change by up to about 7 K.
$
 PAR  L(LIQUID,CR,TI;0),,               -992;,,                       N 00Zhu !
 PAR  L(LIQUID,CR,TI;1),,               +1811;,,                      N 00Zhu !
$
 PAR  L(BCC_A2,CR,TI:VA;0),,            +11824;,,                     N 00Zhu !
 PAR  L(BCC_A2,CR,TI:VA;1),,            +5012;,,                      N 00Zhu !
$
 PAR  L(A2_BCC,CR,TI:VA;0),,            +11824;,,                     N 00Zhu !
 PAR  L(A2_BCC,CR,TI:VA;1),,            +5012;,,                      N 00Zhu !
$
 PAR  L(HCP_A3,CR,TI:VA;0),,            +25500;,,                     N 00Zhu !
$
 PAR  G(C14_LAVES,CR:TI),,              +2*GHSERCR+GHSERTI
             -25401-0.788*T+0.788*T*LN(T);,,                          N 10Pav !
 PAR  G(C14_LAVES,TI:CR),,              +2*GHSERTI+GHSERCR
             +154157;,,                                               N 10Pav !
 PAR  L(C14_LAVES,CR,TI:TI;0),,         +10000;,,                     N 17Hal2 !
$
 PAR  G(C15_LAVES,CR:TI),,              +2*GHSERCR+GHSERTI
             -30486-1.414*T+1.414*T*LN(T);,,                          N 10Pav !
 PAR  G(C15_LAVES,TI:CR),,              +2*GHSERTI+GHSERCR
             +171806;,,                                               N 10Pav !
 PAR  L(C15_LAVES,CR,TI:TI;0),,         -7500;,,                      N 17Hal2 !
$
 PAR  G(C36_LAVES,CR:TI),,              +2*GHSERCR+GHSERTI
             -28534-1.107*T+1.107*T*LN(T);,,                          N 10Pav !
 PAR  G(C36_LAVES,TI:CR),,              +2*GHSERTI+GHSERCR
             +160581;,,                                               N 10Pav !
 PAR  L(C36_LAVES,CR,TI:TI;0),,         +8000;,,                      N 17Hal2 !
$
$ metastable
$
$PAR  L(FCC_A1,CR,TI:VA;0),,            +32000;,,                     N 95Dup !
 PAR  L(FCC_A1,CR,TI:VA;0),,            +15791.59;,,                  N Null !
 PAR  L(A1_FCC,CR,TI:VA;0),,            +15791.59;,,                  N Null !
$
 PAR  G(MU_D85,CR:TI:TI:CR),,           +7*GFCCCR+6*GBCCTI;,,         N Lin !
 PAR  G(MU_D85,CR:TI:CR:CR),,           +7*GFCCCR+4*GBCCTI
             +2*GHSERCR;,,                                            N Lin !
$ ------------------------------------------------------------------------------
$ Cr-V
$
$ From B.-J. Lee 1992 (Included in LB Vol. 2)
$
$ B.-J. Lee, Z. Metallkd., 83, 292-99(1992).
$
$ Checked against LB and paper. Checked at 6000 K.
$
 PAR  L(LIQUID,CR,V;0),,                -9874-2.6964*T;,,             N 92Lee3 !
 PAR  L(LIQUID,CR,V;1),,                -1720-2.5237*T;,,             N 92Lee3 !
$
 PAR  L(BCC_A2,CR,V:VA;0),,             -9874-2.6964*T;,,             N 92Lee3 !
 PAR  L(BCC_A2,CR,V:VA;1),,             -1720-2.5237*T;,,             N 92Lee3 !
$
 PAR  L(A2_BCC,CR,V:VA;0),,             -9874-2.6964*T;,,             N 92Lee3 !
 PAR  L(A2_BCC,CR,V:VA;1),,             -1720-2.5237*T;,,             N 92Lee3 !
$
$ Metastable
$
 PAR  L(FCC_A1,CR,V:VA;0),,             -9874-2.6964*T;,,             N 92Lee3 !
 PAR  L(FCC_A1,CR,V:VA;1),,             -1720-2.5237*T;,,             N 92Lee3 !
$
 PAR  L(A1_FCC,CR,V:VA;0),,             -9874-2.6964*T;,,             N 92Lee3 !
 PAR  L(A1_FCC,CR,V:VA;1),,             -1720-2.5237*T;,,             N 92Lee3 !
$
 PAR  L(HCP_A3,CR,V:VA;0),,             -9874-2.6964*T;,,             N Same !
 PAR  L(HCP_A3,CR,V:VA;1),,             -1720-2.5237*T;,,             N Same !
$
 PAR  G(C14_LAVES,CR:V),,               +2*GHSERCR+GHSERVV+67290;,,   N Lin !
 PAR  G(C14_LAVES,V:CR),,               +2*GHSERVV+GHSERCR+52140;,,   N Lin !
$
 PAR  G(SIGMA_D8B,V:CR:CR),,            +10*GFCCVV+20*GHSERCR;,,      N Lin !
 PAR  G(SIGMA_D8B,V:CR:V),,             +10*GFCCVV+4*GHSERCR
             +16*GHSERVV;,,                                           N Lin !
 PAR  G(SIGMA_D8B,V:V:CR),,             +10*GFCCVV+4*GHSERVV
             +16*GHSERCR;,,                                           N Lin !
$ ------------------------------------------------------------------------------
$ Cu-C
$
$ From A.T. Dinsdale 2004 (included in LB Vol. 2)
$
$ A.T. Dinsdale, unpublished, 2004.
$
$ Checked against LB.
$
$ The calculated diagram using the fcc interaction from LBall-v7+fun.tdb
$ is not in agreement with the text in LB. According to the text the max C
$ C solubility in fcc-Cu is 0.04 at%. The calculated solubility is 3e-6 at%.
$
$ L(FCC_A1,CU:C,VA;0) was fitted to solubility data from R.B. McLellan,
$ Scripta Metall., 3, 389-92(1989), which is roughly in agreement with the
$ text in LB.
$
$ There are new data on the C solubility in fcc-Cu from Lopez and Mittemeijer
$ (Scripta Mater., 51, 1-5(2004)). These indicate a much lower solubility
$ of 7.4e-4 at.% at 1293 K. These data were used by 14Shu and their parameters
$ are used here.
$
$ The liquid solubility is in agreement with data from L.L. Oden and
$ N.A. Gokcen, Metall. Trans. B, 23B, 453-58(1992), which were also used
$ by 14Shu.
$
$ The BCC_A2 parameters suggested by 14Shu are questionable, but it is not
$ clear if the 87Cha parameters are any better. The BCC_A2 parameters were
$ selected here for a G-curve approximately parallel to the FCC_A1 curve
$ at 1373 K.
$ 
$
 PAR  L(LIQUID,C,CU;0),,                +123650-24.5461*T;,,          N 04Din !
$
$PAR  G(FCC_A1,CU:C),,                  +GHSERCU+GHSERCC
$            +138490-14.64*T;,,                                       N 87Cha !
 PAR  G(FCC_A1,CU:C),,                  +GHSERCU+GHSERCC+127000;,,    N 14Shu !
$PAR  L(FCC_A1,CU:C,VA;0),,             +75000;,,                     N 04Din !
$PAR  L(FCC_A1,CU:C,VA;0),,             -91200+45.8*T;,,              N 08Hal2 !
 PAR  L(FCC_A1,CU:C,VA;0),,             +ZERO;,,                      N 14Shu !
$
 PAR  G(A1_FCC,CU:C),,                  +GHSERCU+GHSERCC+127000;,,    N 14Shu !
 PAR  L(A1_FCC,CU:C,VA;0),,             +ZERO;,,                      N 14Shu !
$
$ metastable
$
$PAR  G(BCC_A2,CU:C),,                  +GHSERCU+3*GHSERCC+127000;,,  N 14Shu !
$PAR  L(BCC_A2,CU:C,VA;0),,             +ZERO;,,                      N 14Shu !
$PAR  G(BCC_A2,CU:C),,                  +GHSERCU+3*GHSERCC
$            +146858-14.64*T;,,                                       N 87Cha !
$PAR  L(BCC_A2,CU:C,VA;0),,             +120000;,,                    N 87Cha !
 PAR  G(BCC_A2,CU:C),,                  +GHSERCU+3*GHSERCC+440000;,, N 17Hal15 !
 PAR  L(BCC_A2,CU:C,VA;0),,             +ZERO;,,                     N 17Hal15 !
$
 PAR  G(A2_BCC,CU:C),,                  +GHSERCU+3*GHSERCC+440000;,, N 17Hal15 !
 PAR  L(A2_BCC,CU:C,VA;0),,             +ZERO;,,                     N 17Hal15 !
$
 PAR  G(HCP_A3,CU:C),,                  +UN_ASS;,,                    N !
$ ------------------------------------------------------------------------------
$ Cu-Fe
$
$ Q. Chen, Z.P. Jin, Metall. Mater. Trans. A, 26A, 417-26(1995).
$
$ Checked against paper. Checked at 6000 K.
$
 PAR  L(LIQUID,CU,FE;0),,               +35625.8-2.19045*T;,,         N 95Che !
 PAR  L(LIQUID,CU,FE;1),,               -1529.8+1.15291*T;,,          N 95Che !
 PAR  L(LIQUID,CU,FE;2),,               +12714.4-5.18624*T;,,         N 95Che !
 PAR  L(LIQUID,CU,FE;3),,               +1177.1;,,                    N 95Che !
$
 PAR  L(FCC_A1,CU,FE:VA;0),,            +43319.6-6.94445*T;,,         N 95Che !
 PAR  L(FCC_A1,CU,FE:VA;1),,            +6068.8-2.83662*T;,,          N 95Che !
 PAR  L(FCC_A1,CU,FE:VA;2),,            +3629.4;,,                    N 95Che !
$
 PAR  L(A1_FCC,CU,FE:VA;0),,            +43319.6-6.94445*T;,,         N 95Che !
 PAR  L(A1_FCC,CU,FE:VA;1),,            +6068.8-2.83662*T;,,          N 95Che !
 PAR  L(A1_FCC,CU,FE:VA;2),,            +3629.4;,,                    N 95Che !
$
 PAR  L(BCC_A2,CU,FE:VA;0),,            +39676-4.73222*T;,,           N 95Che !
 PAR  TC(BCC_A2,CU,FE:VA;0),,             -41.40;,,                   N 95Che !
$
 PAR  L(A2_BCC,CU,FE:VA;0),,            +39676-4.73222*T;,,           N 95Che !
 PAR  TC(A2_BCC,CU,FE:VA;0),,             -41.40;,,                   N 95Che !
$
$ metastable
$
 PAR  L(HCP_A3,CU,FE:VA;0),,            +43319.6-6.94445*T;,,         N Same !
 PAR  L(HCP_A3,CU,FE:VA;1),,            +6068.8-2.83662*T;,,          N Same !
 PAR  L(HCP_A3,CU,FE:VA;2),,            +3629.4;,,                    N Same !
$
 PAR  L(CBCC_A12,CU,FE:VA;0),,          +50000;,,                     N 03Mie3 !
 PAR  L(CUB_A13,CU,FE:VA;0),,           +50000;,,                     N 03Mie3 !
$ ------------------------------------------------------------------------------
$ Cu-Mg
$
$ B. Hallstedt, unpublished, 2016.
$
$ Checked at 6000 K.
$
$ Based on the assessment from P. Liang et al. 1998 with modified Gibbs
$ energies from S.H. Zhou et al. 2007. This was necessary because the heat
$ capacity of Cu2Mg (C15) from 98Lia2 increases too rapidly and makes Cu2Mg
$ stable again above 2800 K.
$
$ The Gibbs energy functions from 07Zho for C15_LAVES and CUMG2_CB are
$ discontinuous across the temperature interval limit. This was corrected by
$ adjusting the functions for the upper temperature interval. The other Laves
$ phase and CuMg2 parameters were reoptimised to reproduce the invariant
$ equilibria from 98Lia (and to some extent 07Zho).
$
$ The hcp interaction is very different from the fcc interaction. The fcc 
$ interaction can be considered reasonably well determined since it is
$ based on a relatively well determined solubility of Mg in Cu. The current
$ hcp interaction gives a Cu solubility in Mg at the eutectic temperature
$ of 0.049 at.% Cu. The measured solubility is smaller (0.01 to 0.02 at.% Cu).
$ There are several measurements cited in Nayeb-Hashemi and Clark,
$ BAPD, 5(1), 36-43(1984), but they are all very old; 1931 or earlier.
$ Thus, the hcp interaction seems uncertain and the value from 98Lia seems a
$ reasonable compromise. The hcp interaction from 07Zho results in an even
$ lower solubility than measured and should not be used.
$
$ The parameters for the metastable C14 and C36 phases are modified to keep
$ the same Delta-G relative to C15.
$
 PAR  L(LIQUID,CU,MG;0),,               -36962.71+4.74394*T;,,        N 98Lia2 !
 PAR  L(LIQUID,CU,MG;1),,               -8182.19;,,                   N 98Lia2 !
$
 PAR  L(FCC_A1,CU,MG:VA;0),,            -22059.61+5.63232*T;,,        N 98Lia2 !
 PAR  L(A1_FCC,CU,MG:VA;0),,            -22059.61+5.63232*T;,,        N 98Lia2 !
$
 PAR  L(HCP_A3,CU,MG:VA;0),,            +22500-3*T;,,                 N 98Lia2 !
$
 PAR  G(C15_LAVES,CU:MG),,              +GC15CUMG;,,                  N 16Hal9 !
 PAR  G(C15_LAVES,MG:CU),,              +GHSERCU+2*GHSERMG
             +104970.96-16.46448*T;,,                                 N 98Lia2 !
 PAR  L(C15_LAVES,CU,MG:CU;0),,         +13011.35;,,                  N 98Lia2 !
 PAR  L(C15_LAVES,CU,MG:MG;0),,         +13011.35;,,                  N 98Lia2 !
 PAR  L(C15_LAVES,CU:CU,MG;0),,         +6599.45;,,                   N 98Lia2 !
 PAR  L(C15_LAVES,MG:CU,MG;0),,         +6599.45;,,                   N 98Lia2 !
$
 PAR  G(CUMG2_CB,CU:MG),,               +GCBCUMG;,,                   N 16Hal9 !
$
$ Metastable
$
 PAR  L(BCC_A2,CU,MG:VA;0),,            -6500;,,                      N 98Lia2 !
 PAR  L(A2_BCC,CU,MG:VA;0),,            -6500;,,                      N 98Lia2 !
$
$PAR  G(C14_LAVES,CU:MG),,              +GC15CUMG+30000;,,            N 98Lia2 !
$PAR  G(C14_LAVES,MG:CU),,              +GHSERCU+2*GHSERMG
$            +74970.96-16.46448*T;,,                                  N 98Lia2 !
$PAR  L(C14_LAVES,CU,MG:CU;0),,         +13011.35;,,                  N 98Lia2 !
$PAR  L(C14_LAVES,CU,MG:MG;0),,         +13011.35;,,                  N 98Lia2 !
$PAR  L(C14_LAVES,CU:CU,MG;0),,         +6599.45;,,                   N 98Lia2 !
$PAR  L(C14_LAVES,MG:CU,MG;0),,         +6599.45;,,                   N 98Lia2 !
$
$PAR  G(C36_LAVES,CU:MG),,              +GC15CUMG+20000;,,            N 98Lia2 !
$PAR  G(C36_LAVES,MG:CU),,              +GHSERCU+2*GHSERMG
$            +84970.96-16.46448*T;,,                                  N 98Lia2 !
$PAR  L(C36_LAVES,CU,MG:CU;0),,         +13011.35;,,                  N 98Lia2 !
$PAR  L(C36_LAVES,CU,MG:MG;0),,         +13011.35;,,                  N 98Lia2 !
$PAR  L(C36_LAVES,CU:CU,MG;0),,         +6599.45;,,                   N 98Lia2 !
$PAR  L(C36_LAVES,MG:CU,MG;0),,         +6599.45;,,                   N 98Lia2 !
$
 FUNCTION GC15CUMG  298.15  -54854+408.17*T-76.1*T*LN(T)
       -9.9E-04*T**2-1.35E-06*T**3+183906*T**(-1);
      1070.00  Y  -61915.6682+489.549872*T-87.17102875*T*LN(T);
      6000.00  N !
 FUNCTION GCBCUMG   298.15  -50415+423.34*T-77.9913484*T*LN(T)
       +0.00231*T**2-2.72115E-06*T**3+190378*T**(-1);
       850.00  Y  -54534.6038+477.968452*T-85.33353573*T*LN(T);
      6000.00  N !
$ ------------------------------------------------------------------------------
$ Cu-Mn
$
$ From J. Miettinen 2003 (Included in LB Vol. 3)
$
$ J. Miettinen, Calphad, 27, 103-14(2003).
$
$ Checked against LB and paper. Checked at 6000 K.
$
 PAR  L(LIQUID,CU,MN;0),,               +1800-2.28*T;,,               N 96Vre !
 PAR  L(LIQUID,CU,MN;1),,               -6500-2.91*T;,,               N 96Vre !
$
 PAR  L(BCC_A2,CU,MN:VA;0),,            +11190-6*T;,,                 N 03Mie2 !
 PAR  L(BCC_A2,CU,MN:VA;1),,            -9865;,,                      N 03Mie2 !
$
 PAR  L(A2_BCC,CU,MN:VA;0),,            +11190-6*T;,,                 N 03Mie2 !
 PAR  L(A2_BCC,CU,MN:VA;1),,            -9865;,,                      N 03Mie2 !
$
 PAR  L(FCC_A1,CU,MN:VA;0),,            +11820-2.3*T;,,               N 03Mie2 !
 PAR  L(FCC_A1,CU,MN:VA;1),,            -10600+3*T;,,                 N 03Mie2 !
 PAR  L(FCC_A1,CU,MN:VA;2),,            +ZERO;,,                      N 03Mie2 !
 PAR  L(FCC_A1,CU,MN:VA;3),,            -4850+3.5*T;,,                N 03Mie2 !
$
 PAR  L(A1_FCC,CU,MN:VA;0),,            +11820-2.3*T;,,               N 03Mie2 !
 PAR  L(A1_FCC,CU,MN:VA;1),,            -10600+3*T;,,                 N 03Mie2 !
 PAR  L(A1_FCC,CU,MN:VA;2),,            +ZERO;,,                      N 03Mie2 !
 PAR  L(A1_FCC,CU,MN:VA;3),,            -4850+3.5*T;,,                N 03Mie2 !
$
 PAR  L(CBCC_A12,CU,MN:VA;0),,          +35000;,,                     N 03Mie2 !
 PAR  L(CUB_A13,CU,MN:VA;0),,           +35000;,,                     N 03Mie2 !
$
$ metastable
$
 PAR  L(HCP_A3,CU,MN:VA;0),,            +11820-2.3*T;,,               N Same !
 PAR  L(HCP_A3,CU,MN:VA;1),,            -10600+3*T;,,                 N Same !
 PAR  L(HCP_A3,CU,MN:VA;2),,            +ZERO;,,                      N Same !
 PAR  L(HCP_A3,CU,MN:VA;3),,            -4850+3.5*T;,,                N Same !
$ ------------------------------------------------------------------------------
$ Cu-Mo
$
$ C.P. Wang, X.J. Liu, I. Ohnuma, R. Kainuma, S.M. Hao, K. Ishida,
$ J. Phase Equilib., 21, 54-62(2000).
$
$ Checked against paper. Checked at 6000 K.
$
 PAR  L(LIQUID,CU,MO;0),,               +57285.4+2*T;,,               N 00Wan !
 PAR  L(LIQUID,CU,MO;1),,               -1200;,,                      N 00Wan !
$
 PAR  L(BCC_A2,CU,MO:VA;0),,            +82313;,,                     N 80Bre !
 PAR  L(A2_BCC,CU,MO:VA;0),,            +82313;,,                     N 80Bre !
$
 PAR  L(FCC_A1,CU,MO:VA;0),,            +83144;,,                     N 80Bre !
 PAR  L(A1_FCC,CU,MO:VA;0),,            +83144;,,                     N 80Bre !
$
$ metastable
$
 PAR  L(HCP_A3,CU,MO:VA;0),,            +83144;,,                     N Same !
 PAR  L(CBCC_A12,CU,MO:VA;0),,          +83144;,,                     N Same !
 PAR  L(CUB_A13,CU,MO:VA;0),,           +83144;,,                     N Same !
$ ------------------------------------------------------------------------------
$ Cu-N
$
$ K. Frisk, Report IM-2929, 1991.
$
$ The solubility of N in fcc-Cu is extremely small. Results without the gas
$ included are not reasonable; there is then a large bcc region in the center.
$
$ The bcc phase is far too stable.
$
 PAR  L(LIQUID,CU,N;0),,                +33115;,,                     N 91Fri4 !
$
 PAR  G(FCC_A1,CU:N),,                  +GHSERCU+GHSERNN+374805;,,    N 91Fri4 !
 PAR  G(A1_FCC,CU:N),,                  +GHSERCU+GHSERNN+374805;,,    N 91Fri4 !
$
$ metastable
$
 PAR  G(BCC_A2,CU:N),,                  +GHSERCU+3*GHSERNN
             +100000+200*T;,,                                         N 91Fri4 !
 PAR  G(A2_BCC,CU:N),,                  +GHSERCU+3*GHSERNN
             +100000+200*T;,,                                         N 91Fri4 !
 PAR  G(HCP_A3,CU:N),,                  +GHSERCU+0.5*GHSERNN
             +300000;,,                                               N 91Fri4 !
$ ------------------------------------------------------------------------------
$ Cu-Nb
$
$ From Hämäläinen et al. 1990 (Included in LB Vol. 3)
$
$ M. Hamalainen, K. Jaaskelainen, R. Luoma, M. Nuotio, P. Taskinen,
$ O. Teppo, Calphad, 14, 125-37(1990).
$
$ Checked against LB and paper. Checked at 6000 K.
$
$ The temperature dependence of the liquid interaction is ridiculous.
$
 PAR L(LIQUID,CU,NB;0),,                +204361.19-89.93141*T;,,      N 90Ham !
 PAR L(LIQUID,CU,NB;1),,                -105148.17+57.81653*T;,,      N 90Ham !
$
 PAR L(FCC_A1,CU,NB:VA;0),,             +45699.84-5.22785*T;,,        N 90Ham !
 PAR L(A1_FCC,CU,NB:VA;0),,             +45699.84-5.22785*T;,,        N 90Ham !
$
 PAR L(BCC_A2,CU,NB:VA;0),,             +49480.18;,,                  N 90Ham !
 PAR L(A2_BCC,CU,NB:VA;0),,             +49480.18;,,                  N 90Ham !
$
$ metastable
$
 PAR L(HCP_A3,CU,NB:VA;0),,             +45699.84-5.22785*T;,,        N Same !
$ ------------------------------------------------------------------------------
$ Cu-Ni
$
$ From S. an Mey 1992 (Included in LB Vol. 3)
$
$ S. an Mey, Calphad 16, 255-60(1992).
$
$ Checked against LB and paper. Checked at 6000 K.
$
$ The COST 507 database has different parameters for BMAG(FCC_A1,CU,NI:VA).
$ Probable error in the COST 507 database.
$
$ TCFE2000 uses L(BCC_A2,CU,NI:VA;0)=-20000 to stabilize BCC in 2% Cu steel.
$
 PAR  L(LIQUID,CU,NI;0),,               +12048.61+1.29893*T;,,        N 92Mey !
 PAR  L(LIQUID,CU,NI;1),,               -1861.61+0.94201*T;,,         N 92Mey !
$
 PAR  L(FCC_A1,CU,NI:VA;0),,            +8047.72+3.42217*T;,,         N 92Mey !
 PAR  L(FCC_A1,CU,NI:VA;1),,            -2041.3+0.99714*T;,,          N 92Mey !
 PAR  TC(FCC_A1,CU,NI:VA;0),,            -935.5;,,                    N 87Jan !
 PAR  TC(FCC_A1,CU,NI:VA;1),,            -594.9;,,                    N 87Jan !
 PAR  BMAG(FCC_A1,CU,NI:VA;0),,            -0.7316;,,                 N 87Jan !
 PAR  BMAG(FCC_A1,CU,NI:VA;1),,            -0.3174;,,                 N 87Jan !
$
 PAR  L(A1_FCC,CU,NI:VA;0),,            +8047.72+3.42217*T;,,         N 92Mey !
 PAR  L(A1_FCC,CU,NI:VA;1),,            -2041.3+0.99714*T;,,          N 92Mey !
 PAR  TC(A1_FCC,CU,NI:VA;0),,            -935.5;,,                    N 87Jan !
 PAR  TC(A1_FCC,CU,NI:VA;1),,            -594.9;,,                    N 87Jan !
 PAR  BMAG(A1_FCC,CU,NI:VA;0),,            -0.7316;,,                 N 87Jan !
 PAR  BMAG(A1_FCC,CU,NI:VA;1),,            -0.3174;,,                 N 87Jan !
$
$ Metastable
$
 PAR  L(BCC_A2,CU,NI:VA;0),,            +8366+2.802*T;,,              N 87Jan !
 PAR  L(BCC_A2,CU,NI:VA;1),,            -4359.6+1.812*T;,,            N 87Jan !
$
 PAR  L(A2_BCC,CU,NI:VA;0),,            +8366+2.802*T;,,              N 87Jan !
 PAR  L(A2_BCC,CU,NI:VA;1),,            -4359.6+1.812*T;,,            N 87Jan !
$
 PAR  L(HCP_A3,CU,NI:VA;0),,            +8047.72+3.42217*T;,,         N 92Mey !
 PAR  L(HCP_A3,CU,NI:VA;1),,            -2041.3+0.99714*T;,,          N 92Mey !
$
 PAR  L(CBCC_A12,CU,NI:VA;0),,          +8047.72+3.42217*T;,,         N Same !
 PAR  L(CBCC_A12,CU,NI:VA;1),,          -2041.3+0.99714*T;,,          N Same !
$
 PAR  L(CUB_A13,CU,NI:VA;0),,           +8047.72+3.42217*T;,,         N Same !
 PAR  L(CUB_A13,CU,NI:VA;1),,           -2041.3+0.99714*T;,,          N Same !
$ ------------------------------------------------------------------------------
$ Cu-Si
$
$ B. Hallstedt, J. Groebner, M. Hampl, R. Schmid-Fetzer,
$ Calphad, 53, 25-38(2016).
$
$ BCC_A2 is stable as beta at about CU85SI15 and HCP_A3 is stable as
$ kappa at about CU87SI13.
$
 PAR  L(LIQUID,CU,SI;0),,               -37776+3.47*T;,,             N 16Hal10 !
 PAR  L(LIQUID,CU,SI;1),,               -44866+14.53*T;,,            N 16Hal10 !
 PAR  L(LIQUID,CU,SI;2),,               -40866+8.62*T;,,             N 16Hal10 !
 PAR  L(LIQUID,CU,SI;3),,               -10060;,,                    N 16Hal10 !
 PAR  L(LIQUID,CU,SI;4),,               +17550;,,                    N 16Hal10 !
$
 PAR  L(FCC_A1,CU,SI:VA;0),,            -32244+20*T;,,               N 16Hal10 !
 PAR  L(FCC_A1,CU,SI:VA;1),,            -43581-28.5*T;,,             N 16Hal10 !
$
 PAR  L(A1_FCC,CU,SI:VA;0),,            -32244+20*T;,,               N 16Hal10 !
 PAR  L(A1_FCC,CU,SI:VA;1),,            -43581-28.5*T;,,             N 16Hal10 !
$
 PAR  L(HCP_A3,CU,SI:VA;0),,            -26218+11*T;,,               N 16Hal10 !
 PAR  L(HCP_A3,CU,SI:VA;1),,            -60756-15.4*T;,,             N 16Hal10 !
$
 PAR  L(BCC_A2,CU,SI:VA;0),,            -19744+11*T;,,               N 16Hal10 !
 PAR  L(BCC_A2,CU,SI:VA;1),,            -88450-9*T;,,                N 16Hal10 !
$
 PAR  L(A2_BCC,CU,SI:VA;0),,            -19744+11*T;,,               N 16Hal10 !
 PAR  L(A2_BCC,CU,SI:VA;1),,            -88450-9*T;,,                N 16Hal10 !
$
$PAR  G(DIAMOND_A4,SI:CU),,             +GHSERSI+GHSERCU+100000;,,   N 16Hal10 !
$PAR  L(DIAMOND_A4,SI:CU,VA;0),,        +47230-30.23*T;,,            N 16Hal10 !
$
 PAR  G(CU33SI7_A13,CU:SI),,            +33*GHSERCU+7*GHSERSI
             -156240-163.2*T;,,                                      N 16Hal10 !
 PAR  G(CU33SI7_HT,CU:SI),,             +33*GHSERCU+7*GHSERSI
             -90160-228.8*T;,,                                       N 16Hal10 !
 PAR  G(CU15SI4_D86,CU:SI),,            +15*GHSERCU+4*GHSERSI
             -88065-77.9*T;,,                                        N 16Hal10 !
 PAR  G(CU3SI_LT,CU:SI),,               +0.77*GHSERCU+0.23*GHSERSI
             -4770-4*T;,,                                            N 16Hal10 !
 PAR  G(CU3SI_MT,CU:SI),,               +0.765*GHSERCU+0.235*GHSERSI
             -4060-4.88*T;,,                                         N 16Hal10 !
 PAR  G(CU3SI_HT,CU:SI),,               +0.76*GHSERCU+0.24*GHSERSI
             -2885-6.23*T;,,                                         N 16Hal10 !
$
$ metastable
$
 PAR  L(CBCC_A12,CU,SI:VA;0),,          -32244+20*T;,,                N Same !
 PAR  L(CBCC_A12,CU,SI:VA;1),,          -43581-28.5*T;,,              N Same !
$
 PAR  L(CUB_A13,CU,SI:VA;0),,           -32244+20*T;,,                N Same !
 PAR  L(CUB_A13,CU,SI:VA;1),,           -43581-28.5*T;,,              N Same !
$ ------------------------------------------------------------------------------
$ Cu-Ti
$
$ J. Wang, C. Liu, C. Leinenbach, U.E. Klotz, P.J. Uggowitzer, J.F. Loeffler,
$ Calphad, 35, 82-94(2011).
$
$ Modified from Hari Kumar et al. 1996. Gibbs energy of CuTi2 was changed for
$ use in the Cu-Sn-Ti system. It is also used in the Cu-Ni-Ti system.
$
$ Checked against paper. Checked at 6000 K.
$
 PAR  L(LIQUID,CU,TI;0),,               -19330+7.651*T;,,             N 96Har2 !
 PAR  L(LIQUID,CU,TI;2),,               +9382-5.448*T;,,              N 96Har2 !
$
 PAR  L(FCC_A1,CU,TI:VA;0),,            -9882;,,                      N 96Har2 !
 PAR  L(FCC_A1,CU,TI:VA;1),,            +15777;,,                     N 96Har2 !
$
 PAR  L(A1_FCC,CU,TI:VA;0),,            -9882;,,                      N 96Har2 !
 PAR  L(A1_FCC,CU,TI:VA;1),,            +15777;,,                     N 96Har2 !
$
 PAR  L(BCC_A2,CU,TI:VA;0),,            +3389;,,                      N 96Har2 !
 PAR  L(A2_BCC,CU,TI:VA;0),,            +3389;,,                      N 96Har2 !
$
 PAR  L(HCP_A3,CU,TI:VA;0),,            +16334;,,                     N 96Har2 !
$
 PAR  G(CU4TI1,CU:TI),,                 +4*GHSERCU+GHSERTI
              -30055+11.695*T;,,                                      N 96Har2 !
 PAR  G(CU4TI1,TI:CU),,                 +4*GHSERTI+GHSERCU
              +80055-11.695*T;,,                                      N 96Har2 !
 PAR  L(CU4TI1,CU,TI:CU;0),,            +17089;,,                     N 96Har2 !
 PAR  L(CU4TI1,CU,TI:TI;0),,            +17089;,,                     N 96Har2 !
 PAR  L(CU4TI1,CU:CU,TI;0),,            -15767;,,                     N 96Har2 !
 PAR  L(CU4TI1,TI:CU,TI;0),,            -15767;,,                     N 96Har2 !
$
 PAR  G(CU2TI,CU:TI),,                  +2*GHSERCU+GHSERTI-17628;,,   N 96Har2 !
 PAR  G(CU3TI2,CU:TI),,                 +3*GHSERCU+2*GHSERTI
             -46245+10.86*T;,,                                        N 96Har2 !
 PAR  G(CU4TI3,CU:TI),,                 +4*GHSERCU+3*GHSERTI
             -68236+15.946*T;,,                                       N 96Har2 !
$
 PAR  G(CUTI_B11,CU:TI),,               +GHSERCU+GHSERTI
             -22412+6.544*T;,,                                        N 96Har2 !
 PAR  G(CUTI_B11,TI:CU),,               +GHSERTI+GHSERCU
             +42412-6.544*T;,,                                        N 96Har2 !
 PAR  L(CUTI_B11,CU,TI:CU;0),,          +15419;,,                     N 96Har2 !
 PAR  L(CUTI_B11,CU,TI:TI;0),,          +15419;,,                     N 96Har2 !
 PAR  L(CUTI_B11,CU:CU,TI;0),,          +15578;,,                     N 96Har2 !
 PAR  L(CUTI_B11,TI:CU,TI;0),,          +15578;,,                     N 96Har2 !
$
$PAR  G(CUTI2_C11B,CU:TI),,             +GHSERCU+2*GHSERTI
$            -36393+14.064*T;,,                                       N 96Har2 !
 PAR  G(CUTI2_C11B,CU:TI),,             +GHSERCU+2*GHSERTI
             -27000+6.6*T;,,                                          N 11Wan !
$
$ Metastable
$
$PAR  L(BCT_A5,CU,TI;0),,               +20000;,,                     N 11Wan !
$ ------------------------------------------------------------------------------
$ Cu-V
$
$ J. Zhao, Y. Du, L.Zhang, H. Xu, Calphad, 32, 252-55(2008).
$
$ Checked against paper. Checked at 6000 K.
$
 PAR L(LIQUID,CU,V;0),,                 +37900;,,                     N 08Zha1 !
 PAR L(LIQUID,CU,V;1),,                 +18500;,,                     N 08Zha1 !
$
 PAR L(FCC_A1,CU,V:VA;0),,              +53650;,,                     N 08Zha1 !
 PAR L(A1_FCC,CU,V:VA;0),,              +53650;,,                     N 08Zha1 !
$
 PAR L(BCC_A2,CU,V:VA;0),,              +42377.8;,,                   N 08Zha1 !
 PAR L(A2_BCC,CU,V:VA;0),,              +42377.8;,,                   N 08Zha1 !
$
$ metastable
$
 PAR L(HCP_A3,CU,V:VA;0),,              +53650;,,                     N Same !
 PAR L(CBCC_A12,CU,V:VA;0),,            +53650;,,                     N Same !
 PAR L(CUB_A13,CU,V:VA;0),,             +53650;,,                     N Same !
$ ------------------------------------------------------------------------------
$ Fe-C
$
$ From P. Gustafson 1985 (included in LB Vol. 3)
$
$ P. Gustafson, Scand. J. Metall., 14, 259-67(1985).
$
$ Checked against paper and LB. All numbers are exactly reproduced, except
$ for a rounding error in the paper of the temperature of the FCC + LIQ + CEM
$ equilibrium (1421 K in the paper, 1421.51 K calculated).
$
$ Cementite changed to 10Hal.
$ The eutectoid (bcc+fcc+cem) temperature changed from 999.78 to 999.68 K.
$ The eutectic (fcc+liq+cem) temperature changed from 1421.51 to 1421.31 K.
$ The congruent melting point of cementite changed from 1497.8 to 1497.1 K.
$
$ BCC_A2 is stable above 4000 K around x(C)=0.33.
$ There is an inverse miscibility gap in the liquid with a minimum at
$ 5559 K and x(C)=0.53.
$
$ According to ab initio calculations by Joerg van Appen from 2008 is the
$ energy of NM and AFM FeC (fcc) nearly the same. The AFM state has a BM of
$ 0.9 per metal atom.
$
$ The value of TC(FCC_A1,FE:C,VA) was adjusted to match the measured influence
$ of C on the Neel temperature in the Fe-Mn-C system. It could even be
$ increased further to possibly 6000 or 7000.
$
 PAR  L(LIQUID,C,FE;0),,                -124320+28.5*T;,,             N 85Gus !
 PAR  L(LIQUID,C,FE;1),,                +19300;,,                     N 85Gus !
 PAR  L(LIQUID,C,FE;2),,                +49260-19*T;,,                N 85Gus !
$
 PAR  G(BCC_A2,FE:C),,                  +GHSERFE+3*GHSERCC
             +322050+75.667*T;,,                                      N 85Gus !
 PAR  TC(BCC_A2,FE:C),,                  1043.00;,,                   N 85Gus !
 PAR  BMAG(BCC_A2,FE:C),,                   2.22;,,                   N 85Gus !
 PAR  L(BCC_A2,FE:C,VA;0),,             -190*T;,,                     N 85Gus !
$
 PAR  G(A2_BCC,FE:C),,                  +GHSERFE+3*GHSERCC
             +322050+75.667*T;,,                                      N 85Gus !
 PAR  TC(A2_BCC,FE:C),,                  1043.00;,,                   N 85Gus !
 PAR  BMAG(A2_BCC,FE:C),,                   2.22;,,                   N 85Gus !
 PAR  L(A2_BCC,FE:C,VA;0),,             -190*T;,,                     N 85Gus !
$
 PAR  G(FCC_A1,FE:C),,                  +GFCCFE+GHSERCC
             +77207-15.877*T;,,                                       N 85Gus !
$PAR  TC(FCC_A1,FE:C),,                  -201.00;,,                   N 85Gus !
$PAR  BMAG(FCC_A1,FE:C),,                  -2.10;,,                   N 85Gus !
 PAR  L(FCC_A1,FE:C,VA;0),,             -34671;,,                     N 85Gus !
 PAR  TC(FCC_A1,FE:C,VA),,              +5000;,,                      N 12Hal !
$
 PAR  G(A1_FCC,FE:C),,                  +GFCCFE+GHSERCC
             +77207-15.877*T;,,                                       N 85Gus !
$PAR  TC(A1_FCC,FE:C),,                  -201.00;,,                   N 85Gus !
$PAR  BMAG(A1_FCC,FE:C),,                  -2.10;,,                   N 85Gus !
 PAR  L(A1_FCC,FE:C,VA;0),,             -34671;,,                     N 85Gus !
 PAR  TC(A1_FCC,FE:C,VA),,              +5000;,,                      N 12Hal !
$
 PAR  G(CEMENTITE_D011,FE:C) 0.01       +GFECEM;,,                    N 10Hal !
 PAR  TC(CEMENTITE_D011,FE:C) 0.01        485.00;,,                   N 10Hal !
 PAR  BMAG(CEMENTITE_D011,FE:C) 0.01        1.008;,,                  N 10Hal !
$
$ metastable
$
 PAR  G(HCP_A3,FE:C),,                  +GFCCFE+0.5*GHSERCC
             +52905-11.9075*T;,,                                      N 88And2 !
 PAR  L(HCP_A3,FE:C,VA;0),,             -17335;,,                     N 88And2 !
