Repository: lusamek/OpenCalphad

# Introduction
This website gives the possibility to use OpenCalphad using a virtual machine. In computing, a virtual machine (VM) is an emulation of a computer system.  The virtual machine of OpenCalphad was designed to run on the platforms: Windows, Mac, and Linux. It uses the host software of the VirtualBox project, which is has the GNU Licensing. 

Screenshot #1: ![](https://raw.githubusercontent.com/lusamek/OpenCalphad/master/OC-Screen1.jpg)

## 3. Open image file
After the download of the image file of the virtual machine, the files need to be uncompressed. The image is compressed with the regular ZIP compression format. It can be uncompressed with software, like Winzip or Winrar.

File: macros/iron4.tdb (part 4 of 11)
$
$PAR  L(HCP_A3,FE:C,VA;0),,             -22126;,,                     N 93Du !
$
 PAR  G(CBCC_A12,FE:C),,                +GHSERFE+GHSERCC+80000;,,     N 90Hua2 !
 PAR  L(CBCC_A12,FE:C,VA;0),,           -34671;,,                     N 90Hua2 !
$
 PAR  G(CUB_A13,FE:C),,                 +GHSERFE+GHSERCC+90000;,,     N 90Hua2 !
 PAR  L(CUB_A13,FE:C,VA;0),,            -34671;,,                     N 90Hua2 !
$
 PAR  G(M7C3_D101,FE:C),,               +2.333333*GFECEM
             +0.666667*GHSERCC+13200;,,                               N 11Dju !
 PAR  G(M23C6_D84,FE:FE:C),,            +GFE23C6;,,                   N 11Dju !
 PAR  G(M5C2,FE:C),,                    +1.666667*GFECEM
             +0.333333*GHSERCC+6200;,,                                N 11Dju !
 PAR  G(FE4N_L1,FE:C),,                 +4*GHSERFE+GHSERCC+15965;,,   N 93Du !
 PAR  G(FECN_CHI,FE:C),,                -11287.4+1013.78*T
             -176.412*T*LN(T)+810869*T**(-1);,,                       N 93Du !
 PAR  G(KSI_CARBIDE,FE:C),,             +3*GHSERFE+GHSERCC
             +14540+20*T;,,                                           N 88And2 !
 PAR  G(V3C2,FE:C),,                    +7250+741.566*T
             -125.833*T*LN(T)+779485*T**(-1);,,                       N 91Hua4 !
$
 FUNCTION GFECEM      0.01  +11369.937746-5.641259263*T-8.333E-6*T**4;
        43.00  Y  +11622.647246-59.537709263*T+15.74232*T*LN(T)
       -0.27565*T**2;
       163.00  Y  -10195.860754+690.949887637*T-118.47637*T*LN(T)
                  -0.0007*T**2+590527*T**(-1);
      6000.00  N !
 FUNCTION GFE23C6   298.15  +7.666667*GFECEM-1.666667*GHSERCC+15000;   6000 N !
$ ------------------------------------------------------------------------------
$ Fe-Mg
$
$ From J. Tibballs 1998 (included in LB Vol. 3)
$
$ J. Tibballs, COST 507, Final report round 2, 1998.
$
$ Checked against LB and COST. Checked at 6000 K.
$
 PAR  L(LIQUID,FE,MG;0),,               +61343+1.5*T;,,               N 98Tib !
 PAR  L(LIQUID,FE,MG;1),,               -2700;,,                      N 98Tib !
$
 PAR  L(FCC_A1,FE,MG:VA;0),,            +65200;,,                     N 98Tib !
 PAR  L(A1_FCC,FE,MG:VA;0),,            +65200;,,                     N 98Tib !
 PAR  L(BCC_A2,FE,MG:VA;0),,            +65700;,,                     N 98Tib !
 PAR  L(A2_BCC,FE,MG:VA;0),,            +65700;,,                     N 98Tib !
 PAR  L(HCP_A3,FE,MG:VA;0),,            +92400;,,                     N 98Tib !
$
$ metastable
$
 PAR  L(CBCC_A12,FE,MG:VA;0),,          +70000;,,                     N Same !
 PAR  L(CUB_A13,FE,MG:VA;0),,           +70000;,,                     N Same !
$ ------------------------------------------------------------------------------
$ Fe-Mn
$
$ From W. Huang 1989 (included in LB Vol. 3)
$
$ W. Huang, Calphad, 13, 243-52(1989).
$
$ Checked against LB and paper. Checked at 6000 K.
$
$ HCP_A3 interaction slightly modified by 11Dju.
$
$ The Neel temperature (fcc) is well described, but there is an uncertainty
$ concerning the magnetic moments. A value BMAG(CC_A1,FE,MN:VA;0)=1 seems to
$ fit M_s data best.
$
$ Fcc ordering energies (approximately) from Alexey Dick 2008.
$
 PAR  L(LIQUID,FE,MN;0),,               -3950+0.489*T;,,              N 89Hua2 !
 PAR  L(LIQUID,FE,MN;1),,               +1145;,,                      N 89Hua2 !
$
 PAR  L(FCC_A1,FE,MN:VA;0),,            -7762+3.865*T;,,              N 89Hua2 !
 PAR  L(FCC_A1,FE,MN:VA;1),,            -259;,,                       N 89Hua2 !
 PAR  TC(FCC_A1,FE,MN:VA;0),,           -2282;,,                      N 89Hua2 !
 PAR  TC(FCC_A1,FE,MN:VA;1),,           -2068;,,                      N 89Hua2 !
$ New value below (old value was zero)
 PAR  BMAG(FCC_A1,FE,MN:VA;0),,            +1;,,                      N 12Hal !
$
 PAR  L(A1_FCC,FE,MN:VA;0),,            -7762+3.865*T;,,              N 89Hua2 !
 PAR  L(A1_FCC,FE,MN:VA;1),,            -259;,,                       N 89Hua2 !
 PAR  TC(A1_FCC,FE,MN:VA;0),,           -2282;,,                      N 89Hua2 !
 PAR  TC(A1_FCC,FE,MN:VA;1),,           -2068;,,                      N 89Hua2 !
 PAR  BMAG(A1_FCC,FE,MN:VA;0),,            +1;,,                      N 12Hal !
$
 PAR  G(FCC_4SL,FE:FE:FE:MN:VA),,       +GFFE3MN;,,                   N 08Hal3 !
 PAR  G(FCC_4SL,FE:FE:MN:MN:VA),,       +GFFE2MN2;,,                  N 08Hal3 !
 PAR  G(FCC_4SL,FE:MN:MN:MN:VA),,       +GFFEMN3;,,                   N 08Hal3 !
 PAR  L(FCC_4SL,FE,MN:FE,MN:*:*:VA;0),, +SFFEMN;,,                    N 08Hal3 !
$
 PAR  L(BCC_A2,FE,MN:VA;0),,            -2759+1.237*T;,,              N 89Hua2 !
 PAR  TC(BCC_A2,FE,MN:VA;0),,            +123;,,                      N 89Hua2 !
$
 PAR  L(A2_BCC,FE,MN:VA;0),,            -2759+1.237*T;,,              N 89Hua2 !
 PAR  TC(A2_BCC,FE,MN:VA;0),,            +123;,,                      N 89Hua2 !
$
 PAR  L(HCP_A3,FE,MN:VA;0),,            -5748+3.865*T;,,              N 11Dju !
 PAR  L(HCP_A3,FE,MN:VA;1),,            +273;,,                       N 11Dju !
$PAR  L(HCP_A3,FE,MN:VA;0),,            -5582+3.865*T;,,              N 89Hua2 !
$PAR  L(HCP_A3,FE,MN:VA;1),,            +273;,,                       N 89Hua2 !
$
 PAR  L(CBCC_A12,FE,MN:VA;0),,          -10184;,,                     N 89Hua2 !
 PAR  L(CUB_A13,FE,MN:VA;0),,           -11518+2.819*T;,,             N 89Hua2 !
$
$ Metastable
$
 PAR  G(C14_LAVES,FE:MN),,              +2*GHSERFE+GHSERMN+36320;,,   N 12Liu !
 PAR  G(C14_LAVES,MN:FE),,              +2*GHSERMN+GHSERFE+28510;,,   N 12Liu !
$
 FUNCTION U1FFEMN   298.15  -700;                                      6000 N !
 FUNCTION GFFE3MN   298.15  +3*U1FFEMN-90;                             6000 N !
 FUNCTION GFFE2MN2  298.15  +4*U1FFEMN;                                6000 N !
 FUNCTION GFFEMN3   298.15  +3*U1FFEMN+90;                             6000 N !
 FUNCTION SFFEMN    298.15  +U1FFEMN;                                  6000 N !
$ ------------------------------------------------------------------------------
$ Fe-Mo
$
$ From J.-O. Andersson 1988 (included in LB Vol. 3)
$
$ J.-O. Andersson, Calphad, 12, 9-23(1988).
$ Completely revised from the original Fernandez Guillermet 1982 version.
$
$ Checked against LB (SIGMA_D8B) and paper (SIGMA_OLD). Checked at 6000 K.
$
$ There are small differences (up to 2K) for the invariant temperatures
$ compared to the paper.
$
$ In LB FE2MO_C14 is described as a stoichiometric compound. The upper
$ stability limit of FE2MO_C14 is 4K lower in LB.
$
$ The SIGMA_OLD and SIGMA_D8B phase fields are rather similar. They have
$ somewhat different solubility limits, in particular on the Mo-rich side.
$
$ There are two models for Fe2Mo included. FE2MO_C14 is the original from 88And.
$ C14_LAVES includes new end-member values and refitted interactions.
$ The max temperature for C14_LAVES is 1192 K instead of 1177 K previously,
$ which is closer to 82Gui where it is 1200 K.
$
$ The change of model for MU_D85 results in a somewhat wider phase field
$ with preserved invariant temperatures.
$
$ Mo was added on the first sublattice of SIGMA_D8B. This was necessary in
$ order to use the 10:4:16 model in the Cr-Fe-Mo system. Otherwise the
$ experimentally determined Mo content in sigma cannot be reached. The previous
$ SIGMA_D8B phase field is closely reproduced and invariant temperatures
$ differ by less than 2-3 K.
$
 PAR  L(LIQUID,FE,MO;0),,               -6973-0.37*T;,,               N 88And2 !
 PAR  L(LIQUID,FE,MO;1),,               -9424+4.502*T;,,              N 88And2 !
$
 PAR  L(FCC_A1,FE,MO:VA;0),,            +28347-17.691*T;,,            N 88And2 !
 PAR  L(A1_FCC,FE,MO:VA;0),,            +28347-17.691*T;,,            N 88And2 !
$
 PAR  L(BCC_A2,FE,MO:VA;0),,            +36818-9.141*T;,,             N 88And2 !
 PAR  L(BCC_A2,FE,MO:VA;1),,            -362-5.724*T;,,               N 88And2 !
 PAR  TC(BCC_A2,FE,MO:VA;0),,            +335;,,                      N 82Fer !
 PAR  TC(BCC_A2,FE,MO:VA;1),,            +526;,,                      N 82Fer !
$
 PAR  L(A2_BCC,FE,MO:VA;0),,            +36818-9.141*T;,,             N 88And2 !
 PAR  L(A2_BCC,FE,MO:VA;1),,            -362-5.724*T;,,               N 88And2 !
 PAR  TC(A2_BCC,FE,MO:VA;0),,            +335;,,                      N 82Fer !
 PAR  TC(A2_BCC,FE,MO:VA;1),,            +526;,,                      N 82Fer !
$
 PAR  G(C14_LAVES,FE:MO),,              +2*GFCCFE+GHSERMO
             -10798-0.132*T;,,                                        N 88And2 !
 PAR  G(C14_LAVES,MO:FE),,              +2*GHSERMO+3*GHSERFE-2*GFCCFE
             +153330+10798+0.132*T;,,                                 N !
$
 PAR  G(MU_D85,FE:MO:FE:FE),,           +7*GFCCFE+4*GHSERMO+2*GHSERFE
             -14320-18.9*T;,,                                         N 17Hal4 !
 PAR  G(MU_D85,FE:MO:FE:MO),,           +3*GHSERFE+10*GHSERMO
             +445950;,,                                               N 14Raj !
 PAR  G(MU_D85,FE:MO:MO:FE),,           +7*GFCCFE+6*GHSERMO
             -46663-5.891*T;,,                                        N 88And2 !
 PAR  G(MU_D85,FE:MO:MO:MO),,           +GHSERFE+12*GHSERMO
             +340960;,,                                               N 14Raj !
 PAR  L(MU_D85,FE:MO:FE,MO:FE;0),,      +17780;,,                     N 17Hal4 !
$
 PAR  G(R_PHASE,FE:MO:FE),,             +27*GFCCFE+14*GHSERMO
             +12*GHSERFE-77487-50.486*T;,,                            N 88And2 !
 PAR  G(R_PHASE,FE:MO:MO),,             +27*GFCCFE+26*GHSERMO
             +313474-289.472*T;,,                                     N 88And2 !
$
 PAR  G(SIGMA_D8B,FE:MO:FE),,           +10*GFCCFE+16*GHSERFE
             +4*GHSERMO+65550-62.2*T;,,                               N 17Hal6 !
 PAR  G(SIGMA_D8B,FE:MO:MO),,           +10*GFCCFE+20*GHSERMO
             +40000-62.2*T;,,                                         N 17Hal6 !
 PAR  G(SIGMA_D8B,MO:MO:FE),,           +10*GFCCMO+16*GHSERFE
             +4*GHSERMO+150000;,,                                     N 17Hal6 !
 PAR  L(SIGMA_D8B,FE:MO:FE,MO;0),,      +220253;,,                    N 00Wes !
$
$ metastable
$
 PAR  L(HCP_A3,FE,MO:VA;0),,            +28347-17.691*T;,,            N 88And2 !
$
 PAR  G(CHI_A12,FE:MO:FE),,             +48*GFCCFE+10*GHSERMO
             +305210-270*T;,,                                         N 88And4 !
$ Parameter below in TCFE-99
$PAR  G(CHI_A12,FE:MO:FE),,             +48*GFCCFE+10*GHSERMO
$            +156437-169*T;,,                                         N 95Lee !
 PAR  G(CHI_A12,FE:MO:MO),,             +24*GFCCFE+10*GHSERMO
             +24*GFCCMO+97300-100*T;,,                                N 88And4 !
$
 PAR  G(MONI,FE:FE:MO),,                +6*GFCCFE+5*GHSERFE
             +3*GHSERMO+25000;,,                                      N 92Fri1 !
 PAR  G(MONI,FE:MO:MO),,                +6*GFCCFE+8*GHSERMO+25000;,,  N 92Fri1 !
$
 PAR  G(P_PHASE,FE:FE:MO),,             +24*GFCCFE+20*GHSERFE
             +12*GHSERMO+111361;,,                                    N 92Fri1 !
 PAR  G(P_PHASE,FE:MO:MO),,             +24*GFCCFE+32*GHSERMO
             +362525-332.7*T;,,                                       N 92Fri1 !
$ ------------------------------------------------------------------------------
$ Fe-N
$
$ H. Du, J. Phase Equilib., 14, 682-93(1993).
$
$ Checked against paper. Checked at 6000 K.
$
$ FE4N_L1 modified to avoid Fe4N to become stable in e.g. Cr-Fe. The Fe4N
$ phase field is slightly changed and the fcc+hcp+Fe4N equilibrium decreases
$ from 923 to 920 K.
$
$ The FeN (FCC_A1) phase still seems somewhat too stable at low temperature.
$
 PAR  L(LIQUID,FE,N;0),,                -19930-12.01*T;,,             N 91Fri1 !
$
 PAR  G(FCC_A1,FE:N),,                  +GHSERFE+GHSERNN
             -20277+245.3931*T-21.2984*T*LN(T);,,                     N 93Du !
 PAR  L(FCC_A1,FE:N,VA;0),,             -26150;,,                     N 91Fri1 !
$
 PAR  G(A1_FCC,FE:N),,                  +GHSERFE+GHSERNN
             -20277+245.3931*T-21.2984*T*LN(T);,,                     N 93Du !
 PAR  L(A1_FCC,FE:N,VA;0),,             -26150;,,                     N 91Fri1 !
$
 PAR  G(BCC_A2,FE:N),,                  +GHSERFE+3*GHSERNN
             +93562+165.07*T;,,                                       N 91Fri1 !
 PAR  TC(BCC_A2,FE:N),,                  1043;,,                      N 91Fri1 !
 PAR  BMAG(BCC_A2,FE:N),,                   2.22;,,                   N 91Fri1 !
$
 PAR  G(A2_BCC,FE:N),,                  +GHSERFE+3*GHSERNN
             +93562+165.07*T;,,                                       N 91Fri1 !
 PAR  TC(A2_BCC,FE:N),,                  1043;,,                      N 91Fri1 !
 PAR  BMAG(A2_BCC,FE:N),,                   2.22;,,                   N 91Fri1 !
$
 PAR  G(HCP_A3,FE:N),,                  +GHSERFE+0.5*GHSERNN
             -13863+40.2123*T;,,                                      N 93Du !
 PAR  L(HCP_A3,FE:N,VA;0),,             +10012-19.9853*T;,,           N 93Du !
 PAR  L(HCP_A3,FE:N,VA;1),,             -9446+9.3472*T;,,             N 93Du !
$
 PAR  G(FE4N_L1,FE:N),,                 +4*GHSERFE+GHSERNN
             -37514+72.6235*T;,,                                      N 93Du !
$PAR  L(FE4N_L1,FE:N,VA;0),,            +64679-21.9574*T;,,           N 93Du !
 PAR  L(FE4N_L1,FE:N,VA;0),,            +44679-21.9574*T;,,          N 17Hal12 !
 PAR  L(FE4N_L1,FE:N,VA;1),,            -27905-3.409*T;,,             N 93Du !
$
$ metastable
$
 PAR  G(CBCC_A12,FE:N),,                +GHSERFE+GHSERNN
             -30766+375.42*T-37.6*T*LN(T);,,                          N 93Qiu2 !
 PAR  L(CBCC_A12,FE:N,VA;0),,           -26150;,,                     N 93Qiu2 !
$
 PAR  G(CUB_A13,FE:N),,                 +GHSERFE+GHSERNN
             -32216+375.42*T-37.6*T*LN(T);,,                          N 93Qiu2 !
 PAR  L(CUB_A13,FE:N,VA;0),,            -26150;,,                     N 93Qiu2 !
$
 PAR  G(CEMENTITE_D011,FE:N),,          -20060+538.7902*T
             -99.7371*T*LN(T)+226735*T**(-1);,,                       N 93Du !
 PAR  G(FECN_CHI,FE:N),,                -55838+952.0774*T
             -174.5248*T*LN(T)+438672*T**(-1);,,                      N 93Du !
$ ------------------------------------------------------------------------------
$ Fe-Nb
$
$ A. Jacob, C. Schmetterer, A. Khvan, A. Kondratiev, D. Ivanov, B. Hallstedt,
$ Calphad, 54, 1-15(2016).
$
$ Checked against paper. Checked at 6000 K.
$
$ Modified from the description by A.V. Khvan and B. Hallstedt 2013.
$ It was necessary to reduce the stability of the mu phase to model Cr-Fe-Nb.
$
$ B2 ordering added to have a reasonable extension of FeTi-B2 in Fe-Nb-Ti.
$
 PAR  L(LIQUID,FE,NB;0),,               -74257+99.67*T-10*T*LN(T);,,  N 13Khv1 !
 PAR  L(LIQUID,FE,NB;1),,               +17624-10.805*T;,,            N 13Khv1 !
$
 PAR  L(FCC_A1,FE,NB:VA;0),,            -6176-2.04*T;,,               N 13Khv1 !
 PAR  L(A1_FCC,FE,NB:VA;0),,            -6176-2.04*T;,,               N 13Khv1 !
$
 PAR  L(BCC_A2,FE,NB:VA;0),,            -10893+10.288*T;,,            N 13Khv1 !
 PAR  L(BCC_A2,FE,NB:VA;1),,            +4674-5.776*T;,,              N 13Khv1 !
$
 PAR  L(A2_BCC,FE,NB:VA;0),,            -10893+10.288*T;,,            N 13Khv1 !
 PAR  L(A2_BCC,FE,NB:VA;1),,            +4674-5.776*T;,,              N 13Khv1 !
$
 PAR  G(B2_BCC,FE:NB:VA),,              -10000;,,                    N 17Hal17 !
 PAR  G(B2_BCC,NB:FE:VA),,              -10000;,,                    N 17Hal17 !
$
 PAR  G(C14_LAVES,FE:NB),,              +2*GHSERFE+GHSERNB
             -67223+13.971*T;,,                                       N 13Khv1 !
 PAR  G(C14_LAVES,NB:FE),,              +2*GHSERNB+GHSERFE+180030;,,  N 12Liu !
 PAR  L(C14_LAVES,FE,NB:FE;0),,         +ZERO;,,                      N 12Liu !
 PAR  L(C14_LAVES,FE,NB:NB;0),,         +ZERO;,,                      N 12Liu !
 PAR  L(C14_LAVES,FE:FE,NB;0),,         -33816;,,                     N 13Khv1 !
 PAR  L(C14_LAVES,NB:FE,NB;0),,         -33816;,,                     N 13Khv1 !
$
 PAR  G(MU_D85,FE:NB:FE:FE),,           +9*GHSERFE+4*GHSERNB
             -100230;,,                                               N 12Liu !
 PAR  G(MU_D85,FE:NB:FE:NB),,           +3*GHSERFE+10*GHSERNB
             +426530;,,                                               N 12Liu !
 PAR  G(MU_D85,FE:NB:NB:FE),,           +7*GHSERFE+6*GHSERNB
             -266116+56*T;,,                                          N 16Jac1 !
 PAR  G(MU_D85,FE:NB:NB:NB),,           +GHSERFE+12*GHSERNB+176020;,, N 12Liu !
 PAR  G(MU_D85,NB:NB:FE:FE),,           +8*GHSERFE+5*GHSERNB-27430;,, N 12Liu !
 PAR  G(MU_D85,NB:NB:FE:NB),,           +2*GHSERFE+11*GHSERNB
             +499200;,,                                               N 12Liu !
 PAR  G(MU_D85,NB:NB:NB:FE),,           +6*GHSERFE+7*GHSERNB
             -131400;,,                                               N 12Liu !
$
$ Metastable
$
 PAR  L(HCP_A3,FE,NB:VA;0),,            -6176-2.04*T;,,               N Same !
$
 PAR  G(C15_LAVES,FE:NB),,              +2*GHSERFE+GHSERNB
             -50000+13.971*T;,,                                       N 16Jac1 !
 PAR  G(C15_LAVES,NB:FE),,              +2*GHSERNB+GHSERFE+178263;,,  N 16Jac1 !
 PAR  L(C15_LAVES,FE,NB:FE;0),,         +ZERO;,,                      N 16Jac1 !
 PAR  L(C15_LAVES,FE,NB:NB;0),,         +ZERO;,,                      N 16Jac1 !
 PAR  L(C15_LAVES,FE:FE,NB;0),,         -33816;,,                     N 16Jac1 !
 PAR  L(C15_LAVES,NB:FE,NB;0),,         -33816;,,                     N 16Jac1 !
$
 PAR  G(SIGMA_D8B,FE:NB:FE),,           +26*GHSERFE+4*GHSERNB
             +57084;,,                                                N 13Khv2 !
 PAR  G(SIGMA_D8B,FE:NB:NB),,           +10*GHSERFE+20*GHSERNB
             +497885;,,                                               N 13Khv2 !
$ ------------------------------------------------------------------------------
$ Fe-Ni
$
$ N. Dupin, B. Sundman, March 2003 at JEEP.
$
$ Checked against LB. Checked at 6000 K.
$
$ This dataset is modified from the LB dataset by changing the ordering
$ parameter to have a much weaker temperature dependence. A strongly positive
$ ordering contribution causes ordering at high temperature (in this case)
$ in the Cr-Fe-Ni and Fe-Mn-Ni systems. Compared to the LB dataset the critical
$ temperature for ordering (FeNi3) is the same, but the FeNi3 phase field
$ becomes wider at lower temperature and the bcc+fcc+FeNi3 equilibrium
$ temperature decreases.
$
$ There are several different descriptions of the fcc ordering floating around.
$ All are referred to I. Ansara. This one is taken from LBall-v7+fun.tdb and
$ cited there as I. Ansara 1995. However, the description in FeNi-95Ans-CK.tdb
$ is different. Therefore I assume that the complete present description
$ (and not just the SRO contribution) is from N. Dupin 2003.
$
$ Bcc ordering added by B. Sundman 2003
$ Liquid changed by B.-J. Lee 1993
$ U1FFENI changed by B. Hallstedt 2016
$
$ I have not seen the original 85Xin report, but it is consistently cited
$ by both AFG and B.-J. Lee, so I believe it is correctly cited.
$
$ The diagram in LB is calculated using the original 85Xin parameters for
$ the liquid.
$
$PAR  L(LIQUID,FE,NI;0),,               -18378.86+6.03912*T;,,        N 85Xin !
$PAR  L(LIQUID,FE,NI;1),,               +9228.1-3.54642*T;,,          N 85Xin !
 PAR  L(LIQUID,FE,NI;0),,               -16911+5.1622*T;,,            N 93Lee1 !
 PAR  L(LIQUID,FE,NI;1),,               +10180-4.146656*T;,,          N 93Lee1 !
$
 PAR  L(FCC_A1,FE,NI:VA;0),,            -12054.355+3.27413*T;,,       N 85Xin !
 PAR  L(FCC_A1,FE,NI:VA;1),,            +11082.1315-4.45077*T;,,      N 85Xin !
 PAR  L(FCC_A1,FE,NI:VA;2),,            -725.805174;,,                N 85Xin !
 PAR  TC(FCC_A1,FE,NI:VA;0),,           +2133;,,                      N 85Xin !
 PAR  TC(FCC_A1,FE,NI:VA;1),,            -682;,,                      N 85Xin !
 PAR  BMAG(FCC_A1,FE,NI:VA;0),,            +9.55;,,                   N 85Xin !
 PAR  BMAG(FCC_A1,FE,NI:VA;1),,            +7.23;,,                   N 85Xin !
 PAR  BMAG(FCC_A1,FE,NI:VA;2),,            +5.93;,,                   N 85Xin !
 PAR  BMAG(FCC_A1,FE,NI:VA;3),,            +6.18;,,                   N 85Xin !
$
 PAR  L(A1_FCC,FE,NI:VA;0),,            -12054.355+3.27413*T;,,       N 85Xin !
 PAR  L(A1_FCC,FE,NI:VA;1),,            +11082.1315-4.45077*T;,,      N 85Xin !
 PAR  L(A1_FCC,FE,NI:VA;2),,            -725.805174;,,                N 85Xin !
 PAR  TC(A1_FCC,FE,NI:VA;0),,           +2133;,,                      N 85Xin !
 PAR  TC(A1_FCC,FE,NI:VA;1),,            -682;,,                      N 85Xin !
 PAR  BMAG(A1_FCC,FE,NI:VA;0),,            +9.55;,,                   N 85Xin !
 PAR  BMAG(A1_FCC,FE,NI:VA;1),,            +7.23;,,                   N 85Xin !
 PAR  BMAG(A1_FCC,FE,NI:VA;2),,            +5.93;,,                   N 85Xin !
 PAR  BMAG(A1_FCC,FE,NI:VA;3),,            +6.18;,,                   N 85Xin !
$
 PAR  G(FCC_4SL,FE:FE:FE:NI:VA),,       +GFFE3NI;,,                   N 16Hal5 !
 PAR  G(FCC_4SL,FE:FE:NI:NI:VA),,       +GFFE2NI2;,,                  N 16Hal5 !
 PAR  G(FCC_4SL,FE:NI:NI:NI:VA),,       +GFFENI3;,,                   N 16Hal5 !
 PAR  L(FCC_4SL,FE,NI:*:*:*:VA;0),,     +U3FFENI;,,                   N 03Dup !
 PAR  L(FCC_4SL,FE,NI:FE,NI:*:*:VA;0),, +SFFENI;,,                    N 16Hal5 !
$
 PAR  L(BCC_A2,FE,NI:VA;0),,            -956.63-1.28726*T;,,          N 85Xin !
 PAR  L(BCC_A2,FE,NI:VA;1),,            +1789.03-1.92912*T;,,         N 85Xin !
$
 PAR  L(A2_BCC,FE,NI:VA;0),,            -956.63-1.28726*T;,,          N 85Xin !
 PAR  L(A2_BCC,FE,NI:VA;1),,            +1789.03-1.92912*T;,,         N 85Xin !
$
 PAR  G(B2_BCC,FE:NI:VA),,              -2000;,,                      N 07Zha !
 PAR  G(B2_BCC,NI:FE:VA),,              -2000;,,                      N 07Zha !
$
$ metastable
$
 PAR  L(HCP_A3,FE,NI:VA;0),,            -12054.355+3.27413*T;,,       N 85Xin !
 PAR  L(HCP_A3,FE,NI:VA;1),,            +11082-4.45077*T;,,           N 85Xin !
 PAR  L(HCP_A3,FE,NI:VA;2),,            -725.8;,,                     N 85Xin !
$
 PAR  L(CBCC_A12,FE,NI:VA;0),,          +ZERO;,,                      N 09Zha !
 PAR  L(CUB_A13,FE,NI:VA;0),,           -7000;,,                      N 09Zha ! 
$
 PAR  G(C14_LAVES,FE:NI),,              +2*GHSERFE+GHSERNI+48320;,,   N 17Hal8 !
 PAR  G(C14_LAVES,NI:FE),,              +2*GHSERNI+GHSERFE+52510;,,   N 17Hal8 !
$
$ Function below from 03Dup
$FUNCTION U1FFENI   298.15  -7500+13.7*T;                              6000 N !
$ Half T dependence (below) is not sufficient.
$FUNCTION U1FFENI   298.15  -1906+6.5*T;                               6000 N !
 FUNCTION U1FFENI   298.15  +814+3*T;                                  6000 N !
 FUNCTION SFFENI    298.15  +U1FFENI;                                  6000 N !
 FUNCTION U3FFENI   298.15  +1200;                                     6000 N !
 FUNCTION GFFENI3   298.15  +3*U1FFENI-6315;                           6000 N !
 FUNCTION GFFE3NI   298.15  +3*U1FFENI+6000;                           6000 N !
 FUNCTION GFFE2NI2  298.15  +4*U1FFENI;                                6000 N !
$ ------------------------------------------------------------------------------
$ Fe-Si
$
$ From J. Lacaze and B. Sundman 1991 (included in LB Vol. 3)
$
$ J. Lacaze, B. Sundman, Metall. Mater. Trans. A, 22A, 2211-23(1991).
$
$ Checked against LB and paper. Checked at 6000 K.
$
$ tcfe99 has a different liquid interaction (from Miettinen 1998)
$ 91Lac: Inverse miscibility gap with min at 2170K, x(Si)=0.87
$ 98Mie: Inverse miscibility gap with min at 2740K, x(Si)=0.76
$
$ The modification of the liquid changes invariant temperatures less than 1 K.
$
 PAR  L(LIQUID,FE,SI;0),,               -164435+41.977*T;,,           N 91Lac !
 PAR  L(LIQUID,FE,SI;1),,               -21.523*T;,,                  N 91Lac !
$PAR  L(LIQUID,FE,SI;2),,               -18821+22.07*T;,,             N 91Lac !
$PAR  L(LIQUID,FE,SI;3),,               +9696;,,                      N 91Lac !
 PAR  L(LIQUID,FE,SI;2),,               +5220+5.726*T;,,              N 98Mie !
 PAR  L(LIQUID,FE,SI;3),,               -28955+26.275*T;,,            N 98Mie !
$
 PAR  L(FCC_A1,FE,SI:VA;0),,            -125248+41.116*T;,,           N 91Lac !
 PAR  L(FCC_A1,FE,SI:VA;1),,            -142708;,,                    N 91Lac !
 PAR  L(FCC_A1,FE,SI:VA;2),,            +89907;,,                     N 91Lac !
$
 PAR  L(A1_FCC,FE,SI:VA;0),,            -125248+41.116*T;,,           N 91Lac !
 PAR  L(A1_FCC,FE,SI:VA;1),,            -142708;,,                    N 91Lac !
 PAR  L(A1_FCC,FE,SI:VA;2),,            +89907;,,                     N 91Lac !
$
 PAR  L(BCC_A2,FE,SI:VA;0),,            +4*L0BCC-4*FESIW1;,,          N 91Lac !
 PAR  L(BCC_A2,FE,SI:VA;1),,            +8*L1BCC;,,                   N 91Lac !
 PAR  L(BCC_A2,FE,SI:VA;2),,            +16*L2BCC;,,                  N 91Lac !
 PAR  TC(BCC_A2,FE,SI:VA;1),,           +8*ETCFESI;,,                 N 91Lac !
$
 PAR  L(A2_BCC,FE,SI:VA;0),,            +4*L0BCC-4*FESIW1;,,          N 91Lac !
 PAR  L(A2_BCC,FE,SI:VA;1),,            +8*L1BCC;,,                   N 91Lac !
 PAR  L(A2_BCC,FE,SI:VA;2),,            +16*L2BCC;,,                  N 91Lac !
 PAR  TC(A2_BCC,FE,SI:VA;1),,           +8*ETCFESI;,,                 N 91Lac !
$
 PAR  G(B2_BCC,SI:FE:VA),,              -2*FESIW1;,,                  N 91Lac !
 PAR  G(B2_BCC,FE:SI:VA),,              -2*FESIW1;,,                  N 91Lac !
$
 PAR  G(FE2SI,FE:SI),,                  +2*GHSERFE+GHSERSI
             -71256-10.62*T;,,                                        N 91Lac !
 PAR  G(FESI2_H,FE:SI),,                +0.3*GHSERFE+0.7*GHSERSI
             -19649-0.92*T;,,                                         N 91Lac !
 PAR  G(FESI2_L,FE:SI),,                +GHSERFE+2*GHSERSI
             -82149+10.44*T;,,                                        N 91Lac !
 PAR  G(MSI_B20,FE:SI),,                +GHSERFE+GHSERSI
             -72762+4.44*T;,,                                         N 91Lac !
 PAR  G(M5SI3_D88,FE:SI:VA),,           +5*GHSERFE+3*GHSERSI
             -241144+2.16*T;,,                                        N 91Lac !
$
$ Metastable
$
 PAR  L(HCP_A3,FE,SI:VA;0),,            -123468+41.116*T;,,           N 93For !
 PAR  L(HCP_A3,FE,SI:VA;1),,            -142708;,,                    N 93For !
 PAR  L(HCP_A3,FE,SI:VA;2),,            +89907;,,                     N 93For !
$
 PAR  L(CBCC_A12,FE,SI:VA;0),,          -153141+46.48*T;,,            N 93For !
 PAR  L(CBCC_A12,FE,SI:VA;1),,          -92352;,,                     N 93For !
 PAR  L(CBCC_A12,FE,SI:VA;2),,          +62240;,,                     N 93For !
$
 PAR  L(CUB_A13,FE,SI:VA;0),,           -153141+46.48*T;,,            N 93For !
 PAR  L(CUB_A13,FE,SI:VA;1),,           -92352;,,                     N 93For !
 PAR  L(CUB_A13,FE,SI:VA;2),,           +62240;,,                     N 93For !
$
 PAR  G(CR3SI_A15,FE:SI:VA),,           +3*GHSERFE+GHSERSI
             -75000+8*T;,,                                            N 97Lin !
$PAR  G(CR5SI3_D8M,FE:SI),,             +5*GHSERFE+3*GHSERSI
$            -180000;,,                                               N 97Lin !
 PAR  G(CR5SI3_D8M,FE:SI),,             +5*GHSERFE+3*GHSERSI
             -140000;,,                                               N 97Lin !
$
 PAR  G(MN3SI,FE:SI),,                  +3*GHSERFE+GHSERSI
             -94274-3.56*T;,,                                         N 93For !
$
 PAR  G(C14_LAVES,FE:SI),,              +2*GHSERFE+GHSERSI+25770;,,   N 16Jac2 !
 PAR  G(C14_LAVES,SI:FE),,              +2*GHSERSI+GHSERFE+80090;,,   N 16Jac2 !
 PAR  L(C14_LAVES,FE,SI:FE;0),,         -380000;,,                    N 16Jac2 !
$
 FUNCTION FESIW1    298.15  +1260*R;                                   6000 N !
 FUNCTION L0BCC     298.15  -27809+11.62*T;                            6000 N !
 FUNCTION L1BCC     298.15  -11544;                                    6000 N !
 FUNCTION L2BCC     298.15  +3890;                                     6000 N !
 FUNCTION ETCFESI   298.15  +63;                                       6000 N !
$ ------------------------------------------------------------------------------
$ Fe-Ti
$
$ H. Bo, J. Wang, L. Duarte, C. Leinenbach, L. Liu, H. Liu, Z. Jin,
$ Trans. Nonferrous Met. Soc. China, 22, 2204-11(2012).
$
$ Checked against paper. Checked at 6000 K.
$
$ The hcp phase is not sufficiently stable.
$
$ There are two models for Fe2Ti included. FE2TI_C14 is the original from 12Bo.
$ C14_LAVES includes new end-member values and refitted interactions.
$ An incorrect value for G(C14_LAVES,TI:TI) was used in a previous version.
$ When using the correct value from 06Slu it was not possible to refit the
$ Mn-Ti phase diagram without using excessive interaction parameters. Therefore
$ a value for G(C14_LAVES,TI:TI) was selected that produces moderate interaction
$ parameters.
$ The invariant temperatures are preserved, but the C14_LAVES phase shows lower
$ Fe solubility.
$
 PAR  L(LIQUID,FE,TI;0),,               -74300+17.839*T;,,            N 12Bo !
 PAR  L(LIQUID,FE,TI;1),,               +8299.849-6.101*T;,,          N 12Bo !
$
 PAR  L(FCC_A1,FE,TI:VA;0),,            -52149.856+9.265*T;,,         N 12Bo !
 PAR  L(FCC_A1,FE,TI:VA;1),,            +4755.9-4.982*T;,,            N 12Bo !
 PAR  L(FCC_A1,FE,TI:VA;2),,            +29205.228-11.046*T;,,        N 12Bo !
$
 PAR  L(A1_FCC,FE,TI:VA;0),,            -52149.856+9.265*T;,,         N 12Bo !
 PAR  L(A1_FCC,FE,TI:VA;1),,            +4755.9-4.982*T;,,            N 12Bo !
 PAR  L(A1_FCC,FE,TI:VA;2),,            +29205.228-11.046*T;,,        N 12Bo !
$
 PAR  L(BCC_A2,FE,TI:VA;0),,            -69241.924+25.246*T
             +1E-04*T**2+120000*T**(-1);,,                            N 12Bo !
 PAR  L(BCC_A2,FE,TI:VA;1),,            +5018.986-4.992*T;,,          N 12Bo !
 PAR  L(BCC_A2,FE,TI:VA;2),,            +23028.241-13.11*T;,,         N 12Bo !
 PAR  TC(BCC_A2,FE,TI:VA;0),,           -2000.00;,,                   N 12Bo !
$
 PAR  L(A2_BCC,FE,TI:VA;0),,            -69241.924+25.246*T
             +1E-04*T**2+120000*T**(-1);,,                            N 12Bo !
 PAR  L(A2_BCC,FE,TI:VA;1),,            +5018.986-4.992*T;,,          N 12Bo !
 PAR  L(A2_BCC,FE,TI:VA;2),,            +23028.241-13.11*T;,,         N 12Bo !
 PAR  TC(A2_BCC,FE,TI:VA;0),,           -2000.00;,,                   N 12Bo !
$
 PAR  G(B2_BCC,FE:TI:VA),,              -30028.003+4.495*T;,,         N 12Bo !
 PAR  G(B2_BCC,TI:FE:VA),,              -30028.003+4.495*T;,,         N 12Bo !
 PAR  L(B2_BCC,FE,TI:FE:VA;1),,         -5001.5;,,                    N 12Bo !
 PAR  L(B2_BCC,FE:FE,TI:VA;1),,         -5001.5;,,                    N 12Bo !
 PAR  L(B2_BCC,FE,TI:TI:VA;1),,         +11000;,,                     N 12Bo !
 PAR  L(B2_BCC,TI:FE,TI:VA;1),,         +11000;,,                     N 12Bo !
$
 PAR  L(HCP_A3,FE,TI:VA;0),,            -25000+35.004*T;,,            N 12Bo !
$
 PAR  G(C14_LAVES,FE:TI),,              +GFE2TI;,,                    N 12Bo !
 PAR  G(C14_LAVES,TI:FE),,              +3*GHSERFE+3*GHSERTI+89130
             -GFE2TI;,,                                               N 17Hal2 !
 PAR  L(C14_LAVES,FE,TI:FE;0),,         -35000;,,                     N 17Hal2 !
 PAR  L(C14_LAVES,FE,TI:TI;0),,         -35000;,,                     N 17Hal2 !
 PAR  L(C14_LAVES,FE:FE,TI;0),,         -35000;,,                     N 17Hal2 !
 PAR  L(C14_LAVES,TI:FE,TI;0),,         -35000;,,                     N 17Hal2 !
$
$ Metastable
$
 PAR  G(MU_D85,FE:TI:FE:FE),,           +7*GFCCFE+4*GBCCTI
             +2*GHSERFE;,,                                            N Lin !
 PAR  G(MU_D85,FE:TI:TI:FE),,           +7*GFCCFE+6*GBCCTI-200000;,, N 17Hal17 !
$
 PAR  G(SIGMA_D8B,FE:TI:FE),,           +10*GFCCFE+4*GBCCTI
             +16*GHSERFE;,,                                           N Lin !
 PAR  G(SIGMA_D8B,FE:TI:TI),,           +10*GFCCFE+20*GBCCTI;,,       N Lin !
$
 FUNCTION GFE2TI    298.15  -85500+410.041*T-73.553*T*LN(T)
       -0.01017*T**2+124212.42*T**(-1);
      6000.00  N !
$ ------------------------------------------------------------------------------
$ Fe-V
$
$ From W. Huang 1991 (Included in LB Vol. 3)
$
$ W. Huang, Z. Metallkd., 82, 391-401(1991).
$
$ Checked against LB and paper. Checked at 6000K.
$
$ W. Huang used the 8:4:18 model for the sigma phase (SIGMA_OLD). This was
$ changed to 10:4:16 (SIGMA_D8B) for LB. The change of model shifts
$ the maximum to higher V content. Max at x(V)=0.485 for SIGMA_OLD
$ and x(V)=0.517 for SIGMA_D8B.
$
 PAR  L(LIQUID,FE,V;0),,                -34679+1.895*T;,,             N 91Hua2 !
 PAR  L(LIQUID,FE,V;1),,                +10209;,,                     N 91Hua2 !
$
 PAR  L(FCC_A1,FE,V:VA;0),,             -15291-4.138*T;,,             N 91Hua2 !
 PAR  L(A1_FCC,FE,V:VA;0),,             -15291-4.138*T;,,             N 91Hua2 !
$
 PAR  L(BCC_A2,FE,V:VA;0),,             -23674+0.465*T;,,             N 91Hua2 !
 PAR  L(BCC_A2,FE,V:VA;1),,             +8283;,,                      N 91Hua2 !
 PAR  TC(BCC_A2,FE,V:VA;0),,             -110;,,                      N 83And !
 PAR  TC(BCC_A2,FE,V:VA;1),,            +3075;,,                      N 83And !
 PAR  TC(BCC_A2,FE,V:VA;2),,             +808;,,                      N 83And !
 PAR  TC(BCC_A2,FE,V:VA;3),,            -2169;,,                      N 83And !
 PAR  BMAG(BCC_A2,FE,V:VA;0),,             -2.26;,,                   N 83And !
$
 PAR  L(A2_BCC,FE,V:VA;0),,             -23674+0.465*T;,,             N 91Hua2 !
 PAR  L(A2_BCC,FE,V:VA;1),,             +8283;,,                      N 91Hua2 !
 PAR  TC(A2_BCC,FE,V:VA;0),,             -110;,,                      N 83And !
 PAR  TC(A2_BCC,FE,V:VA;1),,            +3075;,,                      N 83And !
 PAR  TC(A2_BCC,FE,V:VA;2),,             +808;,,                      N 83And !
 PAR  TC(A2_BCC,FE,V:VA;3),,            -2169;,,                      N 83And !
 PAR  BMAG(A2_BCC,FE,V:VA;0),,             -2.26;,,                   N 83And !
$
 PAR  G(SIGMA_D8B,FE:V:FE),,            +10*GFCCFE+4*GHSERVV
             +16*GHSERFE-174619+78.27*T;,,                            N 00Wes !
 PAR  G(SIGMA_D8B,FE:V:V),,             +10*GFCCFE+20*GHSERVV
             -249118-68.64*T;,,                                       N 00Wes !
 PAR  G(SIGMA_D8B,V:V:FE),,             +14*GHSERVV+16*GHSERFE
             +100000;,,                                               N 02Sun !
 PAR  L(SIGMA_D8B,FE:V:FE,V;0),,        -200000;,,                    N 02Sun !
$
$ Metastable
$
 PAR  L(HCP_A3,FE,V:VA;0),,             -15291-4.138*T;,,             N 91Hua2 !
$
 PAR  L(CBCC_A12,FE,V:VA;0),,           -10000;,,                     N 91Hua3 !
 PAR  L(CUB_A13,FE,V:VA;0),,            -10000;,,                     N 91Hua3 !
$
 PAR  G(C14_LAVES,FE:V),,               +2*GHSERFE+GHSERVV+75611;,,   N 13Khv2 !
 PAR  G(C14_LAVES,V:FE),,               +2*GHSERVV+GHSERFE+124858;,,  N 13Khv2 !
$ ------------------------------------------------------------------------------
$ Mg-C
$
$ From B. Hallstedt 2006
$
$ This is a very preliminary description based on the limited information
$ from A.A. Nayeb-Hashemi and J.B. Clark in ASM Handbook of binary phase
$ diagrams 1996. Gas phase and carbides are taken from SGSUB 1997.
$
$ G(HCP_A3,MG:C) set to give approximately the same C solubility in hcp as
$ in the liquid, which is treated as ideal, at the melting temperature of Mg.
$
$ The carbides Mg2C3 and MgC2 do not appear to be stable.
$ The only important gas species is Mg1.
$
 PAR  G(HCP_A3,MG:C),,                  +GHSERMG+0.5*GHSERCC+45000;,, N 06Hal4 !
$
 PAR  G(MG2C3,MG:C),,                   +31041.1756+712.136068*T
             -118.7419*T*LN(T)-0.00535552*T**2+1251016*T**(-1);,,     N 97SUB !
 PAR  G(MGC2,MG:C),,                    +61324.7987+432.693209*T
             -71.17821*T*LN(T)-0.003231094*T**2+6.56084E-10*T**3
             +749881.5*T**(-1);,,                                     N 97SUB !
$
$ Metastable
$
 PAR  G(BCC_A2,MG:C),,                  +GHSERMG+3*GHSERCC+320000;,,  N 15Hal2 !
 PAR  G(A2_BCC,MG:C),,                  +GHSERMG+3*GHSERCC+320000;,,  N 15Hal2 !
$ ------------------------------------------------------------------------------
$ Mg-Mn
$
$ J. Groebner, D. Mirkovic, M. Ohno, R. Schmid-Fetzer,
$ J. Phase Equilib. Diffus., 26, 234-39(2005).
$
$ Checked against paper. Checked at 6000 K.
$
$ The shape of the liquid miscibility gap is more reasonable than in 98Tib.
$
$ Solid interactions except HCP_A3 should probably be changed.
$
 PAR  L(LIQUID,MG,MN;0),,               +25922.4+9.0357*T;,,          N 05Gro !
 PAR  L(LIQUID,MG,MN;1),,               -3470.8;,,                    N 05Gro !
$
 PAR  L(FCC_A1,MG,MN:VA;0),,            +85000;,,                     N 05Gro !
 PAR  L(A1_FCC,MG,MN:VA;0),,            +85000;,,                     N 05Gro !
 PAR  L(BCC_A2,MG,MN:VA;0),,            +85000;,,                     N 05Gro !
 PAR  L(A2_BCC,MG,MN:VA;0),,            +85000;,,                     N 05Gro !
 PAR  L(HCP_A3,MG,MN:VA;0),,            +37148.1-1.8103*T;,,          N 05Gro !
 PAR  L(CBCC_A12,MG,MN:VA;0),,          +85000;,,                     N 05Gro !
 PAR  L(CUB_A13,MG,MN:VA;0),,           +85000;,,                     N 05Gro !
$ ------------------------------------------------------------------------------
$ Mg-Mo
$ ------------------------------------------------------------------------------
$ Mg-N
$
$ B. Hallstedt, unpublished, 2015.
$
$ Checked at 6000K.
$
$ This is just a dummy until reasonable interactions have been determined.
$ Interactions should be determined from a suitable ternary system.
$
$ There is a stable nitride, Mg3N2. Its enthalpy of formation is taken from
$ LB IV/5 (Predel). No further parameters are included.
$
 PAR  L(LIQUID,MG,N;0),,                +ZERO;,,                      N 15Hal3 !
$
 PAR  L(HCP_A3,MG:N;0),,                +ZERO;,,                      N 15Hal3 !
$
 PAR  G(MG3N2_D53,MG:N),,               +3*GHSERMG+2*GHSERNN
             -461000;,,                                               N 15Hal3 !
$ ------------------------------------------------------------------------------
$ Mg-Nb
$
$ B. Hallstedt, unpublished, 2015.
$
$ Checked at 6000K.
$
$ This is just a dummy until reasonable interactions have been determined.
$ Interactions should be determined from a suitable ternary system and/or
$ SQS calculations.
$
$ There are no intermetallic compounds and the terminal solubilities are small
$ (LB IV/5; Predel).
$
 PAR  L(LIQUID,MG,NB;0),,               +100000;,,                    N 15Hal4 !
$
 PAR  L(BCC_A2,MG,NB:VA;0),,            +100000;,,                    N 15Hal4 !
 PAR  L(A2_BCC,MG,NB:VA;0),,            +100000;,,                    N 15Hal4 !
$
 PAR  L(HCP_A3,MG,NB:VA;0),,            +100000;,,                    N 15Hal4 !
$
$ Metastable
$
 PAR  L(FCC_A1,MG,NB:VA;0),,            +100000;,,                    N 15Hal4 !
 PAR  L(A1_FCC,MG,NB:VA;0),,            +100000;,,                    N 15Hal4 !
 PAR  L(CBCC_A12,MG,NB:VA;0),,          +100000;,,                    N 15Hal4 !
 PAR  L(CUB_A13,MG,NB:VA;0),,           +100000;,,                    N 15Hal4 !
$ ------------------------------------------------------------------------------
$ Mg-Ni
$
$ From M.H.G. Jacobs and P.J. Spencer 1998 (Included in LB Vol. 3)
$
$ M.H.G. Jacobs, P.J. Spencer, COST 507, Final report round 2, 1998.
$
$ Checked against LB and COST. Checked at 6000 K.
$
$ This version is quite different from the version published in Calphad,
$ which seems quite reasonable with the exception of an inverse liquid
$ miscibility gap and probably too positive solid interactions.
$
$ Solid interactions should be changed. Ni endpoint of C36_LAVES should be
$ changed. Mg2Ni has a constant heat capacity.
$
 PAR  L(LIQUID,MG,NI;0),,               -42304.49+7.45704*T;,,        N 98Jac2 !
 PAR  L(LIQUID,MG,NI;1),,               -15611.66+9.11885*T;,,        N 98Jac2 !
$
 PAR  L(FCC_A1,MG,NI:VA;0),,            +80*T;,,                      N 98Jac2 !
