Repository: lusamek/OpenCalphad

# Introduction
This website gives the possibility to use OpenCalphad using a virtual machine. In computing, a virtual machine (VM) is an emulation of a computer system.  The virtual machine of OpenCalphad was designed to run on the platforms: Windows, Mac, and Linux. It uses the host software of the VirtualBox project, which is has the GNU Licensing. 

Screenshot #1: ![](https://raw.githubusercontent.com/lusamek/OpenCalphad/master/OC-Screen1.jpg)

## 3. Open image file
After the download of the image file of the virtual machine, the files need to be uncompressed. The image is compressed with the regular ZIP compression format. It can be uncompressed with software, like Winzip or Winrar.

File: macros/iron4.tdb (part 5 of 11)
$
 PAR  L(A1_FCC,MG,NI:VA;0),,            +80*T;,,                      N 98Jac2 !
 PAR  L(HCP_A3,MG,NI:VA;0),,            +80*T;,,                      N 98Jac2 !
$
 PAR  G(C36_LAVES,MG:NI),,              +104136-293.9216*T
             +54.35385*T*LN(T)+0.0333*T**2+99*T**(-1)
             -5.14203E-06*T**3;,,                                     N 98Jac2 !
 PAR  G(C36_LAVES,NI:MG),,              -74136+293.9216*T
             -54.35385*T*LN(T)-0.0333*T**2-99*T**(-1)
             +5.14203E-06*T**3;,,                                     N 98Jac2 !
 PAR  L(C36_LAVES,MG,NI:MG;0),,         +50000;,,                     N 98Jac2 !
 PAR  L(C36_LAVES,MG,NI:NI;0),,         +50000;,,                     N 98Jac2 !
 PAR  L(C36_LAVES,MG:MG,NI;0),,         +50000;,,                     N 98Jac2 !
 PAR  L(C36_LAVES,NI:MG,NI;0),,         +50000;,,                     N 98Jac2 !
$
 PAR  G(MG2NI,MG:NI),,                  -82211.2+571.0183*T
             -95.992*T*LN(T);,,                                       N 98Jac2 !
$
$ Metastable
$
 PAR  L(BCC_A2,MG,NI:VA;0),,            +80*T;,,                      N 98Jac2 !
 PAR  L(A2_BCC,MG,NI:VA;0),,            +80*T;,,                      N 98Jac2 !
$ ------------------------------------------------------------------------------
$ Mg-Si
$
$ S.-M. Liang, P. Wang, R. Schmid-Fetzer, Calphad, 54, 82-96(2016).
$
$ Checked against paper. Checked at 6000 K.
$
$ Includes new model for the T-dependence of the liquid interaction.
$
 PAR  L(LIQUID,MG,SI;0),,               -59907.1*FET+10*T*FET;,,      N 16Lia !
 PAR  L(LIQUID,MG,SI;1),,               -20810.1*FET+12.2428*T*FET;,, N 16Lia !
 PAR  L(LIQUID,MG,SI;2),,               +26078.6*FET-14*T*FET;,,      N 16Lia !
$
 PAR  L(HCP_A3,MG,SI:VA;0),,            -5330;,,                      N 16Lia !
 PAR  L(DIAMOND_A4,MG,SI;0),,           +40618-38*T;,,                N 16Lia !
$
 PAR  G(MG2SI_C1,MG:SI),,               +GMG2SI;,,                    N 16Lia !
$
$ metastable
$
 PAR  L(FCC_A1,MG,SI:VA;0),,            -5330;,,                      N Same !
 PAR  L(A1_FCC,MG,SI:VA;0),,            -5330;,,                      N Same !
 PAR  L(BCC_A2,MG,SI:VA;0),,            -5330;,,                      N Same !
 PAR  L(A2_BCC,MG,SI:VA;0),,            -5330;,,                      N Same !
 PAR  L(CBCC_A12,MG,SI:VA;0),,          -5330;,,                      N Same !
 PAR  L(CUB_A13,MG,SI:VA;0),,           -5330;,,                      N Same !
$
 PAR  G(C15_LAVES,MG:SI),,              +2*GHSERMG+GHSERSI
             +104970.96-16.46448*T;,,                                 N 98Luk !
 PAR  G(C15_LAVES,SI:MG),,              +2*GHSERSI+GHSERMG
             +41039+6.25*T;,,                                         N 98Luk !
 PAR  L(C15_LAVES,SI,MG:SI;0),,         +15000;,,                     N 98Luk !
 PAR  L(C15_LAVES,SI:SI,MG;0),,         +8000;,,                      N 98Luk !
 PAR  L(C15_LAVES,MG:MG,SI;0),,         +8000;,,                      N 98Luk !
 PAR  L(C15_LAVES,MG,SI:MG;0),,         +15000;,,                     N 98Luk ! 
$
 FUNCTION EXP1      298.15  +EXP(-1.25E-07*T**2);                      6000 N !
 FUNCTION EXP2      298.15  +EXP(1.25E-04*T);                          6000 N !
 FUNCTION FET       298.15  +0.96923*EXP1*EXP2;                        6000 N !
 FUNCTION GMG2SI      1.00  -75335.76-5.205E-03*T**2+1.25E-07*T**4;
        17.00  Y  -75321.86-0.4894*T-0.40121*T*LN(T)
       +0.074176*T**2-1.04634E-03*T**3-68.8*T**(-1);
        50.00  Y  -73998.13-160.5303*T+40.92023*T*LN(T)
       -0.498235*T**2+4.38333E-04*T**3-8007*T**(-1);
       120.00  Y  -79151.48+145.3746*T-22.83914*T*LN(T)
       -0.1476684*T**2+7.69627E-05*T**3+70083*T**(-1);
       250.00  Y  -86546.8+410.4926*T-71.661*T*LN(T)
       -0.00561*T**2+278010*T**(-1);
      1400.00  Y  -96748.07+521.8042*T-87.0853*T*LN(T);
      3600.00  N !
$ ------------------------------------------------------------------------------
$ Mg-Ti
$
$ J.L. Murray, Bull. Alloy Phase Diagrams, 7, 245-48(1986).
$
$ Checked against paper. Checked at 6000K.
$
$ The match is reasonable considering that pre-SGTE lattice stabilities were
$ used in 86Mur.
$
 PAR  L(LIQUID,MG,TI;0),,               +77020;,,                     N 86Mur !
$
 PAR  L(BCC_A2,MG,TI:VA;0),,            +33608;,,                     N 86Mur !
 PAR  L(A2_BCC,MG,TI:VA;0),,            +33608;,,                     N 86Mur !
$
 PAR  L(HCP_A3,MG,TI:VA;0),,            +21779+22.165*T;,,            N 86Mur !
 PAR  L(HCP_A3,MG,TI:VA;1),,            +9467;,,                      N 86Mur !
$
$ Metastable
$
 PAR  L(FCC_A1,MG,TI:VA;0),,            +21779+22.165*T;,,            N Same !
 PAR  L(FCC_A1,MG,TI:VA;1),,            +9467;,,                      N Same !
$
 PAR  L(A1_FCC,MG,TI:VA;0),,            +21779+22.165*T;,,            N Same !
 PAR  L(A1_FCC,MG,TI:VA;1),,            +9467;,,                      N Same !
$
 PAR  L(CBCC_A12,MG,TI:VA;0),,          +21779+22.165*T;,,            N Same !
 PAR  L(CBCC_A12,MG,TI:VA;1),,          +9467;,,                      N Same !
$
 PAR  L(CUB_A13,MG,TI:VA;0),,           +21779+22.165*T;,,            N Same !
 PAR  L(CUB_A13,MG,TI:VA;1),,           +9467;,,                      N Same !
$ ------------------------------------------------------------------------------
$ Mg-V
$
$ B. Hallstedt, unpublished, 2015.
$
$ Checked at 6000K.
$
$ This is just a dummy until reasonable interactions have been determined.
$ Interactions should be determined from a suitable ternary system and/or
$ SQS calculations.
$
$ There are no intermetallic compounds and the terminal solubilities are small
$ (LB IV/5; Predel).
$
$ There is also a dataset from 08GTT. In contrast to 08GTT I do not assume
$ ideal mixing in the liquid. The interactions are also larger here than in
$ 08GTT.
$
 PAR  L(LIQUID,MG,V;0),,                +100000;,,                    N 15Hal5 !
$
 PAR  L(BCC_A2,MG,V:VA;0),,             +100000;,,                    N 15Hal5 !
 PAR  L(A2_BCC,MG,V:VA;0),,             +100000;,,                    N 15Hal5 !
$
 PAR  L(HCP_A3,MG,V:VA;0),,             +100000;,,                    N 15Hal5 !
$
$ Metastable
$
 PAR  L(FCC_A1,MG,V:VA;0),,             +100000;,,                    N 15Hal5 !
 PAR  L(A1_FCC,MG,V:VA;0),,             +100000;,,                    N 15Hal5 !
$
 PAR  L(CBCC_A12,MG,V:VA;0),,           +100000;,,                    N Same !
 PAR  L(CUB_A13,MG,V:VA;0),,            +100000;,,                    N Same !
$ ------------------------------------------------------------------------------
$ Mn-C
$
$ D. Djurovic, B. Hallstedt, J. von Appen, R. Dronskowski,
$ Calphad, 34, 279-85(2010).
$
$ Checked against paper. Checked at 6000 K.
$
 PAR  L(LIQUID,C,MN;0),,                -179183+43.8449*T;,,          N 10Dju !
 PAR  L(LIQUID,C,MN;1),,                +6313;,,                      N 10Dju !
 PAR  L(LIQUID,C,MN;2),,                +23281;,,                     N 10Dju !
$
 PAR  G(FCC_A1,MN:C),,                  +GHSERMN+GHSERCC+13.659*T;,,  N 10Dju !
 PAR  L(FCC_A1,MN:C,VA;0),,             -41333;,,                     N 10Dju !
$
 PAR  G(A1_FCC,MN:C),,                  +GHSERMN+GHSERCC+13.659*T;,,  N 10Dju !
 PAR  L(A1_FCC,MN:C,VA;0),,             -41333;,,                     N 10Dju !
$
 PAR  G(BCC_A2,MN:C),,                  +GHSERMN+3*GHSERCC
             +10000+30*T;,,                                           N 90Hua1 !
 PAR  G(A2_BCC,MN:C),,                  +GHSERMN+3*GHSERCC
             +10000+30*T;,,                                           N 90Hua1 !
$
 PAR  G(HCP_A3,MN:C),,                  +GHSERMN+0.5*GHSERCC
             -9000-1.0651*T;,,                                        N 10Dju !
 PAR  L(HCP_A3,MN:C,VA;0),,             -5006;,,                      N 10Dju !
$
 PAR  G(CBCC_A12,MN:C),,                +GHSERMN+GHSERCC
             +27.46525*T;,,                                           N 10Dju !
 PAR  L(CBCC_A12,MN:C,VA;0),,           -52204;,,                     N 10Dju !
$
 PAR  G(CUB_A13,MN:C),,                 +GHSERMN+GHSERCC+2607;,,      N 10Dju !
 PAR  L(CUB_A13,MN:C,VA;0),,            -10175;,,                     N 10Dju !
$
 PAR  G(M23C6_D84,MN:MN:C),,            +GMN23C6;,,                   N 10Dju !
 PAR  G(CEMENTITE_D011,MN:C),,          +GMN3C;,,                     N 10Dju !
 PAR  G(M5C2,MN:C),,                    +GMN5C2;,,                    N 10Dju !
 PAR  G(M7C3_D101,MN:C),,               +GMN7C3;,,                    N 10Dju !
$
$ metastable
$
 PAR  G(V3C2,MN:C),,                    -76135+750.415*T
             -125.589*T*LN(T)+922711*T**(-1);,,                       N 91Fer2 !
$
 FUNCTION GMN23C6   298.15  +23*GHSERMN+6*GHSERCC-310473+53.86*T;      6000 N !
 FUNCTION GMN3C     298.15  +3*GHSERMN+GHSERCC-39644+3.04*T;           6000 N !
 FUNCTION GMN5C2    298.15  +5*GHSERMN+2*GHSERCC-73954+6.36*T;         6000 N !
 FUNCTION GMN7C3    298.15  +7*GHSERMN+3*GHSERCC-106695+9.36*T;        6000 N !
$ ------------------------------------------------------------------------------
$ Mn-Mo
$
$ From from B.-J. Lee 1995 (Included in LB Vol. 4)
$
$ B.-J. Lee, unpublished research, 1995.
$
$ Checked against previous datasets. Checked at 6000 K.
$
$ Modified from the dataset by 95Lee.
$
$ Model for MU_D85 changed from 7:2:4 to 1:4:2:6 and extended.
$ Mo added on the 1st SL in SIGMA_D8B. This was necessary in the Cr-Fe-Mo
$ system.
$
$ MU_D85 becomes unstable below 445 K.
$
$ New model for MU_D85: The MU_D85 phase has a narrow homogeneity range and
$ is shifted somewhat towards Mo at high temperature. The SIGMA_D8B parameters
$ were changed to approximately keep the composition and invarient temperatures
$ of the original version.
$
 PAR  L(LIQUID,MN,MO;0),,               -22275+13.6587*T;,,           N 95Lee !
 PAR  L(LIQUID,MN,MO;1),,               +23500-10.7493*T;,,           N 95Lee !
$
 PAR  L(FCC_A1,MN,MO:VA;0),,            +11174;,,                     N 95Lee !
 PAR  L(A1_FCC,MN,MO:VA;0),,            +11174;,,                     N 95Lee !
$
 PAR  L(BCC_A2,MN,MO:VA;0),,            +49770-14.2564*T;,,           N 95Lee !
 PAR  L(BCC_A2,MN,MO:VA;1),,            -7260;,,                      N 95Lee !
$
 PAR  L(A2_BCC,MN,MO:VA;0),,            +49770-14.2564*T;,,           N 95Lee !
 PAR  L(A2_BCC,MN,MO:VA;1),,            -7260;,,                      N 95Lee !
$
 PAR  L(CBCC_A12,MN,MO:VA;0),,          +646;,,                       N 95Lee !
$
 PAR  L(CUB_A13,MN,MO:VA;0),,           +5626;,,                      N 95Lee !
$
 PAR  G(MU_D85,MN:MO:MO:MN),,           +7*GFCCMN+6*GHSERMO
             -7638-27*T;,,                                            N 17Hal4 !
 PAR  G(MU_D85,MN:MO:MO:MO),,           +GFCCMN+6*GHSERMO
             +6*GFCCMO+100000;,,                                      N 17Hal4 !
$
 PAR  G(SIGMA_D8B,MN:MO:MN),,           +10*GFCCMN+4*GHSERMO
             +16*GBCCMN+30000;,,                                      N 17Hal6 !
 PAR  G(SIGMA_D8B,MN:MO:MO),,           +10*GFCCMN+20*GHSERMO
             +83000-30*T;,,                                           N 17Hal6 !
 PAR  G(SIGMA_D8B,MO:MO:MN),,           +10*GFCCMO+4*GHSERMO
             +16*GBCCMN+300000;,,                                     N 17Hal6 !
$
$ Metastable
$
 PAR  L(HCP_A3,MN,MO:VA;0),,            +11174;,,                     N Same !
$
 PAR  G(C14_LAVES,MN:MO),,              +2*GHSERMN+GHSERMO;,,         N Lin !
 PAR  G(C14_LAVES,MO:MN),,              +2*GHSERMO+GHSERMN+79700;,,   N Lin !
$
 PAR  G(R_PHASE,MN:MO:MN),,             +27*GFCCMN+14*GHSERMO
             +12*GBCCMN;,,                                            N 95Lee !
 PAR  G(R_PHASE,MN:MO:MO),,             +27*GFCCMN+26*GHSERMO;,,      N 95Lee !
$ ------------------------------------------------------------------------------
$ Mn-N
$
$ From C. Qiu and AFG (Included in LB Vol. 4)
$
$ C. Qiu, A. Fernandez Guillermet, Z. Metallkd., 84, 11-22(1993).
$
$ Checked against LB and paper. Checked at 6000 K.
$
$ There are no strange features when the gas is not included.
$
$ MN6N5 appears to have a distorted NaCl structure. It should possibly be
$ modelled as FCC_A1.
$
$ Va added on the second sublattice of FE4N_L1 to be compatible with
$ Fe-N from 93Du. This adds a narrow solubility range for FE4N_L1 and
$ invariant equilibria on the Mn-rich side of FE4N_L1 increase by about 10 K.
$
 PAR  L(LIQUID,MN,N;0),,                -142308+6.0759*T;,,           N 93Qiu1 !
 PAR  L(LIQUID,MN,N;1),,                +32906;,,                     N 93Qiu1 !
$
 PAR  G(BCC_A2,MN:N),,                  -55600+606.648*T
             -100.41*T*LN(T)+844897*T**(-1);,,                        N 93Qiu1 !
 PAR  L(BCC_A2,MN:N,VA;0),,             -185000;,,                    N 93Qiu1 !
$
 PAR  G(A2_BCC,MN:N),,                  -55600+606.648*T
             -100.41*T*LN(T)+844897*T**(-1);,,                        N 93Qiu1 !
 PAR  L(A2_BCC,MN:N,VA;0),,             -185000;,,                    N 93Qiu1 !
$
 PAR  G(FCC_A1,MN:N),,                  -75940+292.226*T
             -50.294*T*LN(T)+265051*T**(-1);,,                        N 93Qiu1 !
 PAR  L(FCC_A1,MN:N,VA;0),,             -69698+11.5845*T;,,           N 93Qiu1 !
$
 PAR  G(A1_FCC,MN:N),,                  -75940+292.226*T
             -50.294*T*LN(T)+265051*T**(-1);,,                        N 93Qiu1 !
 PAR  L(A1_FCC,MN:N,VA;0),,             -69698+11.5845*T;,,           N 93Qiu1 !
$
 PAR  G(HCP_A3,MN:N),,                  -60607+211.1804*T
             -37.7331*T*LN(T)+129442*T**(-1);,,                       N 93Qiu1 !
 PAR  L(HCP_A3,MN:N,VA;0),,             -7194-5.2075*T;,,             N 93Qiu1 !
 PAR  L(HCP_A3,MN:N,VA;1),,             -11810+6.9538*T;,,            N 93Qiu1 !
$
 PAR  G(CBCC_A12,MN:N),,                -53114+299.266*T
             -50.216*T*LN(T)+358309*T**(-1);,,                        N 93Qiu1 !
 PAR  L(CBCC_A12,MN:N,VA;0),,           -58869;,,                     N 93Qiu1 !
$
 PAR  G(CUB_A13,MN:N),,                 -67484+299.266*T
             -50.216*T*LN(T)+358309*T**(-1);,,                        N 93Qiu1 !
 PAR  L(CUB_A13,MN:N,VA;0),,            -58869;,,                     N 93Qiu1 !
$
 PAR  G(FE4N_L1,MN:N),,                 -155790+691.0638*T
             -126.9328*T*LN(T)+307417*T**(-1);,,                      N 93Qiu1 !
 PAR  G(MN3N2,MN:N),,                   -232807+714.166*T
             -125.6685*T*LN(T)+513949*T**(-1);,,                      N 93Qiu1 !
 PAR  G(MN6N5,MN:N),,                   -546880+1591.607*T
             -276.668*T*LN(T)+1297983*T**(-1);,,                      N 93Qiu1 !
$
$ Metastable
$
 PAR  G(CEMENTITE_D011,MN:N),,          +3*GHSERMN+GHSERNN+40000;,,   N 99Lee !
$ ------------------------------------------------------------------------------
$ Mn-Nb
$
$ S. Liu, B. Hallstedt, D. Music, Y. Du, Calphad, 38, 43-58(2012).
$
$ Checked against paper. Checked at 6000 K.
$
 PAR  L(LIQUID,MN,NB;0),,               -15322.786;,,                 N 12Liu !
 PAR  L(LIQUID,MN,NB;1),,               +12376.04;,,                  N 12Liu !
$
 PAR  L(FCC_A1,MN,NB:VA;0),,            +6305.5;,,                    N 12Liu !
 PAR  L(A1_FCC,MN,NB:VA;0),,            +6305.5;,,                    N 12Liu !
$
 PAR  L(BCC_A2,MN,NB:VA;0),,            +16895.03;,,                  N 12Liu !
 PAR  L(A2_BCC,MN,NB:VA;0),,            +16895.03;,,                  N 12Liu !
$
 PAR  L(CBCC_A12,MN,NB:VA;0),,          -10485.26;,,                  N 12Liu !
 PAR  L(CUB_A13,MN,NB:VA;0),,           -10485.26;,,                  N 12Liu !
$
 PAR  G(C14_LAVES,MN:NB),,              +2*GHSERMN+GHSERNB
             -32983.815;,,                                            N 12Liu !
 PAR  G(C14_LAVES,NB:MN),,              +2*GHSERNB+GHSERMN+160800;,,  N 12Liu !
 PAR  G(C14_LAVES,MN,NB:MN;0),,         +5249.5;,,                    N 12Liu !
 PAR  G(C14_LAVES,MN,NB:NB;0),,         +5249.5;,,                    N 12Liu !
 PAR  G(C14_LAVES,MN:MN,NB;0),,         +ZERO;,,                      N 12Liu !
 PAR  G(C14_LAVES,NB:MN,NB;0),,         +ZERO;,,                      N 12Liu !
$
 PAR  G(MU_D85,MN:NB:NB:MN),,           +7*GHSERMN+6*GHSERNB
             -119340;,,                                               N 12Liu !
 PAR  G(MU_D85,MN:NB:NB:NB),,           +GHSERMN+12*GHSERNB
             +181220;,,                                               N 12Liu !
 PAR  G(MU_D85,NB:NB:NB:MN),,           +6*GHSERMN+7*GHSERNB
             -47450;,,                                                N 12Liu !
$
$ Metastable
$
 PAR  L(HCP_A3,MN,NB:VA;0),,            +6305.5;,,                    N Same !
$
 PAR  G(SIGMA_D8B,MN:NB:MN),,           +10*GFCCMN+4*GHSERNB
             +16*GHSERMN;,,                                           N Lin !
 PAR  G(SIGMA_D8B,MN:NB:NB),,           +10*GFCCMN+20*GHSERNB;,,      N Lin !
$ ------------------------------------------------------------------------------
$ Mn-Ni
$
$ P. Franke, Int. J. Mater. Res., 98, 954-60(2007).
$
$ Checked against paper. Checked at 6000 K.
$
$ 4SL model for fcc using option F.
$
$ The parameters for the disordered phases (except bcc) are kept from 
$ Guo and Du 2005.
$
$ There seems to be a magnetic miscibility gap (with Nishizawa horn) in the
$ fcc phase on the Ni-rich side below about 500 K. For some reason it
$ continues as a very thin miscibility gap up to the solidus.
$
 PAR  L(LIQUID,MN,NI;0),,               -45032.1+2.7764*T;,,          N 05Guo !
 PAR  L(LIQUID,MN,NI;1),,               +11665.5-7.6061*T;,,          N 05Guo !
$
 PAR  L(FCC_A1,MN,NI:VA;0),,            -27996.5-1.2275*T;,,          N 05Guo !
 PAR  L(FCC_A1,MN,NI:VA;1),,            +19266.4-12.2853*T;,,         N 05Guo !
 PAR  TC(FCC_A1,MN,NI:VA;0),,           -3171.20;,,                   N 05Guo !
 PAR  TC(FCC_A1,MN,NI:VA;1),,           -4317.73;,,                   N 05Guo !
 PAR  BMAG(FCC_A1,MN,NI:VA;0),,            -1.3947;,,                 N 05Guo !
 PAR  BMAG(FCC_A1,MN,NI:VA;1),,            +3.9050;,,                 N 05Guo !
$
 PAR  L(A1_FCC,MN,NI:VA;0),,            -27996.5-1.2275*T;,,          N 05Guo !
 PAR  L(A1_FCC,MN,NI:VA;1),,            +19266.4-12.2853*T;,,         N 05Guo !
 PAR  TC(A1_FCC,MN,NI:VA;0),,           -3171.20;,,                   N 05Guo !
 PAR  TC(A1_FCC,MN,NI:VA;1),,           -4317.73;,,                   N 05Guo !
 PAR  BMAG(A1_FCC,MN,NI:VA;0),,            -1.3947;,,                 N 05Guo !
 PAR  BMAG(A1_FCC,MN,NI:VA;1),,            +3.9050;,,                 N 05Guo !
$
 PAR  G(FCC_4SL,MN:MN:MN:NI:VA),,       +GFMN3NI;,,                   N 07Fra !
 PAR  G(FCC_4SL,MN:MN:NI:NI:VA),,       +GFMN2NI2;,,                  N 07Fra !
 PAR  G(FCC_4SL,MN:NI:NI:NI:VA),,       +GFMNNI3;,,                   N 07Fra !
 PAR  G(FCC_4SL,MN,NI:MN,NI:*:*:VA;0),, +SFMNNI;,,                    N 07Fra !
$
 PAR  L(BCC_A2,MN,NI:VA;0),,            -11466-14*T;,,                N 07Fra !
 PAR  L(A2_BCC,MN,NI:VA;0),,            -11466-14*T;,,                N 07Fra !
$
 PAR  G(B2_BCC,MN:NI:VA),,              -23774+4.5*T;,,               N 07Fra !
 PAR  G(B2_BCC,NI:MN:VA),,              -23774+4.5*T;,,               N 07Fra !
$
 PAR  L(CBCC_A12,MN,NI:VA;0),,          -27797.3-0.4267*T;,,          N 05Guo !
 PAR  L(CBCC_A12,MN,NI:VA;1),,          +36529.6-30.5162*T;,,         N 05Guo !
$
 PAR  L(CUB_A13,MN,NI:VA;0),,           -28815.2+0.1795*T;,,          N 05Guo !
 PAR  L(CUB_A13,MN,NI:VA;1),,           +24317.8-16.8271*T;,,         N 05Guo !
$
$ metastable
$
 PAR  L(HCP_A3,MN,NI:VA;0),,            -27996.5-1.2275*T;,,          N Same !
 PAR  L(HCP_A3,MN,NI:VA;1),,            +19266.4-12.2853*T;,,         N Same !
$
 PAR  G(C14_LAVES,MN:NI),,              +2*GHSERMN+GHSERNI+32700;,,   N Lin !
 PAR  G(C14_LAVES,NI:MN),,              +2*GHSERNI+GHSERMN+44700;,,   N Lin !
$
 FUNCTION U1FMNNI   298.15  -7050;                                     6000 N !
 FUNCTION SFMNNI    298.15  -5500;                                     6000 N !
 FUNCTION GFMN3NI   298.15  +3*U1FMNNI+2200;                           6000 N !
 FUNCTION GFMN2NI2  298.15  +4*U1FMNNI;                                6000 N !
 FUNCTION GFMNNI3   298.15  +3*U1FMNNI+1550;                           6000 N !
$ ------------------------------------------------------------------------------
$ Mn-Si
$
$ From J.E. Tibballs 1991 (included in LB Vol. 4)
$
$ J.E. Tibballs, SI-report 890221-5, 1991 (also COST 507 report, 1998).
$
$ Checked against LB and COST report. Checked at 6000 K.
$
$ There are some differences in the invariant equilibria between LB and the
$ COST report, possibly because of rounding errors. This dataset reproduces
$ the LB version correctly.
$
$ Mn6Si is stable above 5500 K and there is an inverse miscibility gap with
$ a minimum at 5800 K and x(Si)=0.58.
$
 PAR  L(LIQUID,MN,SI;0),,               -139817.4+29.86137*T;,,       N 91Tib !
 PAR  L(LIQUID,MN,SI;1),,               -34917.2+3.20488*T;,,         N 91Tib !
 PAR  L(LIQUID,MN,SI;2),,               +46782.4-18.18969*T;,,        N 91Tib !
 PAR  L(LIQUID,MN,SI;3),,               +16168.2;,,                   N 91Tib !
$
 PAR  L(FCC_A1,MN,SI:VA;0),,            -95600+2.94097*T;,,           N 91Tib !
 PAR  L(FCC_A1,MN,SI:VA;1),,            -7500;,,                      N 91Tib !
$
 PAR  L(A1_FCC,MN,SI:VA;0),,            -95600+2.94097*T;,,           N 91Tib !
 PAR  L(A1_FCC,MN,SI:VA;1),,            -7500;,,                      N 91Tib !
$
 PAR  L(BCC_A2,MN,SI:VA;0),,            -89620.7+2.94097*T;,,         N 91Tib !
 PAR  L(BCC_A2,MN,SI:VA;1),,            -7500;,,                      N 91Tib !
$
 PAR  L(A2_BCC,MN,SI:VA;0),,            -89620.7+2.94097*T;,,         N 91Tib !
 PAR  L(A2_BCC,MN,SI:VA;1),,            -7500;,,                      N 91Tib !
$
 PAR  L(CBCC_A12,MN,SI:VA;0),,          -142743.62+22.3961*T;,,       N 91Tib !
 PAR  L(CBCC_A12,MN,SI:VA;1),,          +16440.608-3.5300332*T;,,     N 91Tib !
$
 PAR  L(CUB_A13,MN,SI:VA;0),,           -142343.62+21.89261*T;,,      N 91Tib !
 PAR  L(CUB_A13,MN,SI:VA;1),,           +16440.608-3.5300332*T;,,     N 91Tib !
$
 PAR  G(MN6SI,MN:SI),,                  +20*GMN17SI3;,,               N 91Tib !
 PAR  G(MN9SI2,MN:SI),,                 +40*GMN33SI7;,,               N 91Tib !
 PAR  G(MN3SI,MN:SI),,                  +4*GMN3SI;,,                  N 91Tib !
 PAR  G(M5SI3_D88,MN:SI:VA),,           +GMN5SI3;,,                   N 91Tib !
 PAR  G(MSI_B20,MN:SI),,                +2*GMNSI;,,                   N 91Tib !
 PAR  G(MN11SI19,MN:SI),,               +GMN11SI1;,,                  N 91Tib !
$
$ metastable
$
 PAR  L(HCP_A3,MN,SI:VA;0),,            -86775+2.94*T;,,              N 93For !
 PAR  L(HCP_A3,MN,SI:VA;1),,            -7500;,,                      N 93For !
$
 PAR  G(C14_LAVES,MN:SI),,              +2*GHSERMN+GHSERSI+61260;,,   N Lin !
 PAR  G(C14_LAVES,SI:MN),,              +2*GHSERSI+GHSERMN+101820;,,  N Lin !
$
 FUNCTION GMN17SI3  298.15  +0.85*GHSERMN+0.15*GHSERSI-12509.03+4.24222*T
       -0.6038776*T*LN(T)-0.001652606*T**2+375.7*T**(-1);
      1519.00  Y  +0.85*GHSERMN+0.15*GHSERSI-14100.43-1.629152*T
       +0.6033774*T*LN(T)-0.0029395827*T**2+1.964114E+30*T**(-9);
      6000.00  N !
 FUNCTION GMN33SI7  298.15  +0.825*GHSERMN+0.175*GHSERSI-14455.21+9.53235*T
       -1.421747*T*LN(T)-0.001250875*T**2+364.65*T**(-1);
      1519.00  Y  +0.825*GHSERMN+0.175*GHSERSI-15999.8+3.833662*T
       -0.25*T*LN(T)-0.0025*T**2+1.906346E+30*T**(-9);
      6000.00  N !
 FUNCTION GMN3SI    298.15  -31047.468+195.60933*T-32.920521*T*LN(T)
       -0.0019425154*T**2+414300.232*T**(-1);
       950.00  Y  -29935.151+194.43847*T-32.920521*T*LN(T)
       -0.0019425154*T**2+414300.232*T**(-1);
      6000.00  N !
 FUNCTION GMN5SI3   298.15  -261930.32+1170.7779*T-211.15016*T*LN(T)
       -0.01529344*T**2-149263.11*T**(-1);
      6000.00  N !
 FUNCTION GMNSI     298.15  -39067.572+154.1244*T-26.210608*T*LN(T)
       -0.0034516778*T**2+438221.48*T**(-1);
      6000.00  N !
 FUNCTION GMN11SI1  298.15  -636300.49+1624.9288*T-378.69397*T*LN(T)
       -0.16391259*T**2-15432618*T**(-1);
      6000.00  N !
$ ------------------------------------------------------------------------------
$ Mn-Ti
$
$ From N. Saunders 1998 (included in LB Vol. 4)
$
$ N. Saunders, COST 507, Final report round 2, 1998.
$
$ Checked against LB and COST report. Checked at 6000 K.
$
$ REFLAV not used for G(MN2TI_C14,MN:MN).
$ -4*T term missing for G(MNTI_ALPHA,MN:TI)in the COST report.
$
$ There are two models for Mn2Ti included. MN2TI_C14 is the original from 98Sau.
$ C14_LAVES includes new end-member values and refitted interactions.
$ An incorrect value for G(C14_LAVES,TI:TI) was used in a previous version.
$ When using the correct value from 06Slu it was not possible to refit the
$ phase diagram without using excessive interaction parameters. Therefore
$ a value for G(C14_LAVES,TI:TI) was selected that produces moderate interaction
$ parameters. The interaction parameters were selected so that the invariant
$ temperatures involving the liquid change minimally. The C14_LAVES phase field
$ is more narrow and the invariant temperatures involving C14_LAVES change
$ somewhat. The minimum temperature of beta-MnTi increases by 10 K. Other
$ equilibria change less.
$
 PAR  L(LIQUID,MN,TI;0),,               -34000+21.5*T;,,              N 98Sau2 !
 PAR  L(LIQUID,MN,TI;1),,               +1400;,,                      N 98Sau2 !
$
 PAR  L(FCC_A1,MN,TI:VA;0),,            -26200+20*T;,,                N 98Sau2 !
 PAR  L(A1_FCC,MN,TI:VA;0),,            -26200+20*T;,,                N 98Sau2 !
$
 PAR  L(BCC_A2,MN,TI:VA;0),,            -23200+20*T;,,                N 98Sau2 !
 PAR  L(BCC_A2,MN,TI:VA;1),,            -1000;,,                      N 98Sau2 !
$
 PAR  L(A2_BCC,MN,TI:VA;0),,            -23200+20*T;,,                N 98Sau2 !
 PAR  L(A2_BCC,MN,TI:VA;1),,            -1000;,,                      N 98Sau2 !
$
 PAR  L(HCP_A3,MN,TI:VA;0),,            +22100;,,                     N 98Sau2 !
$
 PAR  L(CBCC_A12,MN,TI:VA;0),,          -29500+20*T;,,                N 98Sau2 !
 PAR  L(CBCC_A12,MN,TI:VA;1),,          -3635-5*T;,,                  N 98Sau2 !
$
 PAR  L(CUB_A13,MN,TI:VA;0),,           -34000+20*T;,,                N 98Sau2 !
$
 PAR  G(C14_LAVES,MN:TI),,              +2*GHSERMN+GHSERTI-26400;,,   N 98Sau2 !
 PAR  G(C14_LAVES,TI:MN),,              +GHSERMN+2*GHSERTI+92100;,,   N 17Hal2 !
 PAR  L(C14_LAVES,MN,TI:MN;0),,         -6500;,,                      N 17Hal2 !
 PAR  L(C14_LAVES,MN,TI:TI;0),,         -6500;,,                      N 17Hal2 !
 PAR  L(C14_LAVES,MN:MN,TI;0),,         -5500;,,                      N 17Hal2 !
 PAR  L(C14_LAVES,TI:MN,TI;0),,         -5500;,,                      N 17Hal2 !
$
 PAR  G(MN3TI,MN:TI),,                  +3*GHSERMN+GHSERTI
             -18552-9.12*T;,,                                         N 98Sau2 !
 PAR  G(MN4TI,MN:TI),,                  +0.815*GHSERMN+0.185*GHSERTI
             -2445-2.9*T;,,                                           N 98Sau2 !
 PAR  G(MNTI_ALPHA,MN:TI),,             +GHSERMN+GHSERTI
             -11478-4*T;,,                                            N 98Sau2 !
 PAR  G(MNTI_BETA,MN:TI),,              +0.515*GHSERMN+0.485*GHSERTI
             -5540-2.29*T;,,                                          N 98Sau2 !
$
$ metastable
$
 PAR  G(MU_D85,MN:TI:TI:MN),,           +7*GFCCMN+6*GBCCTI;,,         N Lin !
$
 PAR  G(SIGMA_D8B,MN:TI:MN),,           +10*GFCCMN+4*GBCCTI
             +16*GBCCMN;,,                                            N Lin !
 PAR  G(SIGMA_D8B,MN:TI:TI),,           +10*GFCCMN+20*GBCCTI;,,       N Lin !
$ ------------------------------------------------------------------------------
$ Mn-V
$
$ From W. Huang 1991 (Included in LB Vol. 4)
$
$ W. Huang, Calphad, 15, 195-208(1991).
$
$ Checked against LB and paper. Checked at 6000K.
$
$ W. Huang used the 8:4:18 model for the sigma phase (SIGMA_OLD). This was
$ changed to 10:4:16 (SIGMA_D8B) for LB. The change of model only slightly
$ changes the V-rich side of the sigma phase field.
$
 PAR  L(LIQUID,MN,V;0),,                -11399;,,                     N 91Hua3 !
$
 PAR  L(FCC_A1,MN,V:VA;0),,             -11820;,,                     N 91Hua3 !
 PAR  L(A1_FCC,MN,V:VA;0),,             -11820;,,                     N 91Hua3 !
 PAR  L(BCC_A2,MN,V:VA;0),,             -10000;,,                     N 91Hua3 !
 PAR  L(A2_BCC,MN,V:VA;0),,             -10000;,,                     N 91Hua3 !
 PAR  L(CBCC_A12,MN,V:VA;0),,           -22225;,,                     N 91Hua3 !
 PAR  L(CUB_A13,MN,V:VA;0),,            -17724;,,                     N 91Hua3 !
$
 PAR  G(SIGMA_D8B,MN:V:MN),,            +10*GFCCMN+4*GHSERVV
             +16*GBCCMN-225273+57.82*T;,,                             N 00Wes !
 PAR  G(SIGMA_D8B,MN:V:V),,             +10*GFCCMN+20*GHSERVV
             -52083-60.39*T;,,                                        N 00Wes !
 PAR  G(SIGMA_D8B,V:V:MN),,             +14*GHSERVV+16*GBCCMN
             +100000;,,                                               N 02Sun !
$
$ Metastable
$
 PAR  L(HCP_A3,MN,V:VA;0),,             -11820;,,                     N 91Hua4 !
$
 PAR  G(C14_LAVES,MN:V),,               +2*GHSERMN+GHSERVV+26130;,,   N Lin !
 PAR  G(C14_LAVES,V:MN),,               +2*GHSERVV+GHSERMN+31560;,,   N Lin !
$ ------------------------------------------------------------------------------
$ Mo-C
$
$ From J.-O. Andersson 1988 (included in LB Vol. 2)
$
$ J.-O. Andersson, Calphad, 12, 1-8(1988).
$
$ Checked against LB and paper. Checked at 6000 K.
$
$ BCC_A2 is stable above 5400 K at x(C) about 0.55. There is no inverse
$ miscibility gap in the liquid.
$
$ Shim et al. 1996 claim that a negative L(BCC_A2,MO:C,VA;0) is necessary
$ in order to describe Mo-Ti-C, but this brings the C-solubility in bcc-Mo
$ far beyond all experimental data. This parameter is in TCFE, but not in LB.
$
$ CEMENTITE_D011 is stable above 3100K.
$
 PAR  L(LIQUID,C,MO;0),,                -217800+38.41*T;,,            N 88And1 !
 PAR  L(LIQUID,C,MO;1),,                +30000;,,                     N 88And1 !
 PAR  L(LIQUID,C,MO;2),,                +47000;,,                     N 88And1 !
$
 PAR  G(BCC_A2,MO:C),,                  +GHSERMO+3*GHSERCC
             +331000-75*T;,,                                          N 88And1 !
 PAR  L(BCC_A2,MO:C,VA;0),,             -20000;,,                     N 15Hal1 !
 PAR  G(A2_BCC,MO:C),,                  +GHSERMO+3*GHSERCC
             +331000-75*T;,,                                          N 88And1 !
 PAR  L(A2_BCC,MO:C,VA;0),,             -20000;,,                     N 15Hal1 !
$PAR  L(BCC_A2,MO:C,VA;0),,             -50000;,,                     N 96Shi !
$
 PAR  G(FCC_A1,MO:C),,                  +GHSERMO+GHSERCC
             -7500-8.3*T-750000*T**(-1);,,                            N 88And1 !
 PAR  L(FCC_A1,MO:C,VA;0),,             -41300;,,                     N 88And1 !
$
 PAR  G(A1_FCC,MO:C),,                  +GHSERMO+GHSERCC
             -7500-8.3*T-750000*T**(-1);,,                            N 88And1 !
 PAR  L(A1_FCC,MO:C,VA;0),,             -41300;,,                     N 88And1 !
$
 PAR  G(HCP_A3,MO:C),,                  +GHSERMO+0.5*GHSERCC
             -24150-3.625*T-163000*T**(-1);,,                         N 88And1 !
 PAR  L(HCP_A3,MO:C,VA;0),,             +4150;,,                      N 88And1 !
$
 PAR  G(MC_ETA,MO:C),,                  +GHSERMO+GHSERCC
             -9100-5.35*T-750000*T**(-1);,,                           N 88And1 !
 PAR  L(MC_ETA,MO:C,VA;0),,             -59500;,,                     N 88And1 !
$
 PAR  G(MC_SHP,MO:C),,                  +GHSERMO+GHSERCC
             -32983+2.5*T;,,                                          N 88And1 !
$
$ metastable
$
 PAR  G(CBCC_A12,MO:C),,                +UN_ASS;,,                    N !
 PAR  G(CUB_A13,MO:C),,                 +UN_ASS;,,                    N !
 PAR  G(CEMENTITE_D011,MO:C),,          +3*GHSERMO+GHSERCC
             +77000-57.4*T;,,                                         N 88And2 !
 PAR  G(M7C3_D101,MO:C),,               +7*GHSERMO+3*GHSERCC
             -140415+24.24*T;,,                                       N 92Qiu2 !
 PAR  G(CR3C2_D510,MO:C),,              +3*GHSERMO+2*GHSERCC+27183;,, N 92Qiu2 !
 PAR  G(KSI_CARBIDE,MO:C),,             +3*GHSERMO+GHSERCC
             +167009-33*T;,,                                          N 88And2 !
$ ------------------------------------------------------------------------------
$ Mo-N
$
$ From K. Frisk 1991 (included in LB Vol. 4)
$
$ K. Frisk, Calphad, 15, 79-106(1991).
$
$ Checked against LB and paper. Checked at 6000 K.
$
$ BCC_A2 has a gigantic stability region above 3000 K.
$ There is no inverse miscibility gap below 6000 K in the liquid.
$
 PAR  L(LIQUID,MO,N;0),,                -198280+37.49*T;,,            N 91Fri1 !
$
 PAR  G(FCC_A1,MO:N),,                  +GHSERMO+GHSERNN
             -65344+149.7*T-9.78*T*LN(T);,,                           N 91Fri1 !
 PAR  L(FCC_A1,MO:N,VA;0),,             -52565;,,                     N 91Fri1 !
$
 PAR  G(A1_FCC,MO:N),,                  +GHSERMO+GHSERNN
             -65344+149.7*T-9.78*T*LN(T);,,                           N 91Fri1 !
 PAR  L(A1_FCC,MO:N,VA;0),,             -52565;,,                     N 91Fri1 !
$
 PAR  G(BCC_A2,MO:N),,                  +GHSERMO+3*GHSERNN
             +299700+79.73*T;,,                                       N 91Fri1 !
 PAR  G(A2_BCC,MO:N),,                  +GHSERMO+3*GHSERNN
             +299700+79.73*T;,,                                       N 91Fri1 !
$
 PAR  G(HCP_A3,MO:N),,                  +GHSERMO+0.5*GHSERNN
             -29450+28.7*T;,,                                         N 91Fri1 !
$
$ metastable
$
 PAR  G(CEMENTITE_D011,MO:N),,          +UN_ASS;,,                    N !
$
 PAR  G(MC_SHP,MO:N),,                  -65897+276.75741*T
             -45.6523426*T*LN(T)-0.00302837129*T**2
             +450481*T**(-1);,,                                       N 96Fri !
$ ------------------------------------------------------------------------------
$ Mo-Nb
$
$ W. Xiong, Y. Du, Y. Liu, B.Y. Huang, H.H. Xu, H.L. Chen, Z. Pan,
$ Calphad, 28, 133-40(2004).
$
$ Checked against paper. Checked at 6000 K.
$
$ The very large negative enthalpy of mixing for the bcc phase seems very
$ improbable. The 80Che version also has a large negative enthalpy of mixing,
$ but not as large by far as here. This casts some doubt on the experimental
$ chemical potential data in Fig. 5 in 04Xio. Both solid and liquid should be
$ expected to be nearly ideal.
$
 PAR  L(LIQUID,MO,NB;0),,               +15253.7;,,                   N 04Xio !
 PAR  L(LIQUID,MO,NB;1),,               +10594.2;,,                   N 04Xio !
$
 PAR  L(BCC_A2,MO,NB:VA;0),,            -68202.6+29.85596*T;,,        N 04Xio !
 PAR  L(BCC_A2,MO,NB:VA;1),,            +8201.3;,,                    N 04Xio !
$
 PAR  L(A2_BCC,MO,NB:VA;0),,            -68202.6+29.85596*T;,,        N 04Xio !
 PAR  L(A2_BCC,MO,NB:VA;1),,            +8201.3;,,                    N 04Xio !
$
$ Metastable
$
 PAR  L(FCC_A1,MO,NB:VA;0),,            +ZERO;,,                      N 15Zha1 !
 PAR  L(A1_FCC,MO,NB:VA;0),,            +ZERO;,,                      N 15Zha1 !
$
 PAR  L(HCP_A3,MO,NB:VA;0),,            +ZERO;,,                      N 15Zha1 !
$
 PAR  G(C14_LAVES,MO:NB),,              +2*GHSERMO+GHSERNB+89340;,,   N Lin !
 PAR  G(C14_LAVES,NB:MO),,              +2*GHSERNB+GHSERMO+69480;,,   N Lin !
$
 PAR  G(MU_D85,NB:MO:MO:MO),,           +GFCCNB+6*GHSERMO+6*GFCCMO;,, N Lin !
 PAR  G(MU_D85,NB:MO:MO:NB),,           +7*GFCCNB+6*GHSERMO;,,        N Lin !
 PAR  G(MU_D85,NB:MO:NB:MO),,           +GFCCNB+4*GHSERMO+2*GHSERNB
             +6*GFCCMO;,,                                             N Lin !
 PAR  G(MU_D85,NB:MO:NB:NB),,           +7*GFCCNB+4*GHSERMO
             +2*GHSERNB;,,                                            N Lin !
 PAR  G(MU_D85,NB:NB:MO:MO),,           +GFCCNB+4*GHSERNB+2*GHSERMO
             +6*GFCCMO;,,                                             N Lin !
 PAR  G(MU_D85,NB:NB:MO:NB),,           +7*GFCCNB+4*GHSERNB
             +2*GHSERMO;,,                                            N Lin !
 PAR  G(MU_D85,NB:NB:NB:MO),,           +GFCCNB+6*GHSERNB+6*GFCCMO;,, N Lin !
$
 PAR  G(SIGMA_D8B,MO:MO:NB),,           +10*GFCCMO+4*GHSERMO
             +16*GHSERNB;,,                                           N Lin !
 PAR  G(SIGMA_D8B,MO:NB:MO),,           +10*GFCCMO+4*GHSERNB
             +16*GHSERMO;,,                                           N Lin !
 PAR  G(SIGMA_D8B,MO:NB:NB),,           +10*GFCCMO+20*GHSERNB;,,      N Lin !
$ ------------------------------------------------------------------------------
$ Mo-Ni
$
$ K. Frisk, Calphad, 14, 371-380(1990).
$
$ Checked against paper. Checked at 6000 K.
$
$ Presently calculated invariant equilibria are up to 3 K higher than in
$ the paper.
$
$ Included in NIST superalloys database 23-Sep-2002 and SSOL V4.
$
$ D1A_NI4X is not stable below 317 K.
$
$ MONI changes to Mo-rich at low T without any apparent reason.
$ The parameters for MONI seem strange.
$
 PAR  L(LIQUID,MO,NI;0),,               -46540+19.53*T;,,             N 90Fri2 !
 PAR  L(LIQUID,MO,NI;1),,               +2915;,,                      N 90Fri2 !
$
 PAR  L(FCC_A1,MO,NI:VA;0),,            +4803.7-5.96*T;,,             N 90Fri2 !
 PAR  L(FCC_A1,MO,NI:VA;1),,            +10880;,,                     N 90Fri2 !
$
 PAR  L(A1_FCC,MO,NI:VA;0),,            +4803.7-5.96*T;,,             N 90Fri2 !
 PAR  L(A1_FCC,MO,NI:VA;1),,            +10880;,,                     N 90Fri2 !
$
 PAR  L(BCC_A2,MO,NI:VA;0),,            +46422;,,                     N 90Fri2 !
 PAR  L(A2_BCC,MO,NI:VA;0),,            +46422;,,                     N 90Fri2 !
$
 PAR  G(NI3X_D0A,NI:MO),,               +GHSERMO+3*GHSERNI
             -4199-7.00*T;,,                                          N 90Fri2 !
$
 PAR  G(NI4X_D1A,NI:MO),,               +GHSERMO+4*GHSERNI
             -4330-9.21*T;,,                                          N 90Fri2 !
$
 PAR  G(MONI,NI:NI:MO),,                +6*GHSERNI+5*GBCCNI+3*GHSERMO
             -257.5-23.375*T+3.375*T*LN(T);,,                         N 90Fri2 !
 PAR  G(MONI,NI:MO:MO),,                +6*GHSERNI+8*GHSERMO
             -53025+272.25*T-35.5*T*LN(T);,,                          N 90Fri2 !
$
$ Metastable
$
$ Same as fcc (zero in TCFE 1999)
 PAR  L(HCP_A3,MO,NI:VA;0),,            +4803.7-5.96*T;,,             N NIST !
 PAR  L(HCP_A3,MO,NI:VA;1),,            +10880;,,                     N NIST !
$
 PAR  G(CHI_A12,NI:MO:MO),,             +24*GHSERNI+10*GHSERMO
             +24*GFCCMO;,,                                            N Lin !
 PAR  G(CHI_A12,NI:MO:NI),,             +48*GHSERNI+10*GHSERMO;,,     N Lin !
$
 PAR  G(CRNI2_C11B,MO:NI),,             +GHSERMO+2*GHSERNI
             +1000;,,                                                 N 06Tur !
$
 PAR  G(C14_LAVES,MO:NI),,              +2*GHSERMO+GHSERNI+91700;,,   N 17Hal8 !
 PAR  G(C14_LAVES,NI:MO),,              +2*GHSERNI+GHSERMO;,,         N Lin !
$
 PAR  G(MU_D85,NI:MO:NI:NI),,           +7*GHSERNI+4*GHSERMO
             +2*GBCCNI;,,                                             N Lin !
 PAR  G(MU_D85,NI:MO:NI:MO),,           +3*GBCCNI+10*GHSERMO
             +200000;,,                                               N 17Hal8 !
 PAR  G(MU_D85,NI:MO:MO:NI),,           +7*GHSERNI+6*GHSERMO
             -20000;,,                                                N 17Hal8 !
 PAR  G(MU_D85,NI:MO:MO:MO),,           +GBCCNI+12*GHSERMO
             +200000;,,                                               N 17Hal8 !
$
 PAR  G(SIGMA_D8B,NI:MO:MO),,           +10*GHSERNI+20*GHSERMO
             +64295-65*T;,,                                           N 17Hal8 !
 PAR  G(SIGMA_D8B,NI:MO:NI),,           +10*GHSERNI+4*GHSERMO
             +16*GBCCNI+150000;,,                                     N 17Hal8 !
 PAR  G(SIGMA_D8B,MO:MO:NI),,           +10*GFCCMO+4*GHSERMO
             +16*GBCCNI+150000;,,                                     N 17Hal8 !
$
