Repository: lusamek/OpenCalphad

# Introduction
This website gives the possibility to use OpenCalphad using a virtual machine. In computing, a virtual machine (VM) is an emulation of a computer system.  The virtual machine of OpenCalphad was designed to run on the platforms: Windows, Mac, and Linux. It uses the host software of the VirtualBox project, which is has the GNU Licensing. 

Screenshot #1: ![](https://raw.githubusercontent.com/lusamek/OpenCalphad/master/OC-Screen1.jpg)

## 3. Open image file
After the download of the image file of the virtual machine, the files need to be uncompressed. The image is compressed with the regular ZIP compression format. It can be uncompressed with software, like Winzip or Winrar.

File: macros/iron4.tdb (part 6 of 11)
$
 PAR  G(P_PHASE,NI:NI:MO;0),,           +24*GHSERNI+20*GBCCNI+12*GHSERMO
             +208845-100*T;,,                                         N 92Fri1 !
 PAR  G(P_PHASE,NI:MO:MO;0),,           +24*GHSERNI+32*GHSERMO
             +26739-100*T;,,                                          N 92Fri1 !
$
 PAR  G(R_PHASE,NI:MO:NI),,             +27*GHSERNI+12*GBCCNI
             +14*GHSERMO+100000;,,                                    N 92Fri1 !
 PAR  G(R_PHASE,NI:MO:MO),,             +27*GHSERNI+26*GHSERMO
             -18000;,,                                                N 92Fri1 !
$ ------------------------------------------------------------------------------
$ Mo-Si
$
$ From from P.-Y. Chevalier and E. Fischer 2003 (Included in LB Vol. 4)
$
$ P.-Y. Chevalier, E. Fischer, unpublished research, 2003.
$
$ Checked against LB. Checked at 6000 K.
$
$PAR  L(LIQUID,MO,SI;0),,               -135276.2+1.772195*T;,,       N 89Vah !
$PAR  L(LIQUID,MO,SI;1),,               -47107.9+33.71028*T;,,        N 89Vah !
$PAR  L(LIQUID,MO,SI;2),,               +75846.6-30.9*T;,,            N 89Vah !
 PAR  L(LIQUID,MO,SI;0),,               -137903.34+8.40536*T;,,       N 03Che !
 PAR  L(LIQUID,MO,SI;1),,               -42528.38;,,                  N 03Che !
 PAR  L(LIQUID,MO,SI;2),,               +49284.19;,,                  N 03Che !
 PAR  L(LIQUID,MO,SI;3),,               +48395.52;,,                  N 03Che !
$
$PAR  L(BCC_A2,MO,SI:VA;0),,            -70899.6;,,                   N 89Vah !
 PAR  L(BCC_A2,MO,SI:VA;0),,            -75688.45;,,                  N 03Che !
 PAR  L(A2_BCC,MO,SI:VA;0),,            -75688.45;,,                  N 03Che !
$
 PAR  G(MO3SI_A15,MO:SI),,              +4*GMO3SI;,,                  N 03Che !
 PAR  G(MOSI2_C11B,MO:SI),,             +3*GMOSI2;,,                  N 03Che !
 PAR  G(M5SI3_D8M,MO:SI),,              +8*GMO5SI3;,,                 N 03Che !
$
$ Metastable
$
 PAR  L(FCC_A1,MO,SI:VA;0),,            -75688.45;,,                  N Same !
 PAR  L(A1_FCC,MO,SI:VA;0),,            -75688.45;,,                  N Same !
 PAR  L(HCP_A3,MO,SI:VA;0),,            -75688.45;,,                  N Same !
 PAR  L(CBCC_A12,MO,SI:VA;0),,          -75688.45;,,                  N Same !
 PAR  L(CUB_A13,MO,SI:VA;0),,           -75688.45;,,                  N Same !
$
 PAR  G(C14_LAVES,MO:SI),,              +2*GHSERMO+GHSERSI+120260;,,  N Lin !
 PAR  G(C14_LAVES,SI:MO),,              +2*GHSERSI+GHSERMO;,,         N Lin !
$
 PAR  G(MU_D85,SI:MO:MO:MO),,           +GFCCSI+6*GHSERMO+6*GFCCMO;,, N Lin !
 PAR  G(MU_D85,SI:MO:MO:SI),,           +7*GFCCSI+6*GHSERMO;,,        N Lin !
 PAR  G(MU_D85,SI:MO:SI:MO),,           +GFCCSI+4*GHSERMO+2*GBCCSI
             +6*GFCCMO;,,                                             N Lin !
 PAR  G(MU_D85,SI:MO:SI:SI),,           +7*GFCCSI+4*GHSERMO
             +2*GBCCSI;,,                                             N Lin !
$
 PAR  G(SIGMA_D8B,MO:MO:SI),,           +10*GFCCMO+4*GHSERMO
             +16*GBCCSI;,,                                            N Lin !
$
 FUNCTION GMO3SI    298.15  -39940.78+150.83071*T-26.260529*T*LN(T)
       +0.5380211E-3*T**2-0.457131E-6*T**3+159265*T**(-1);
      6000.00 N !
 FUNCTION GMO5SI3   298.15  -48230.28+148.34434*T-26.078027*T*LN(T)
       +0.3235301E-3*T**2-0.396771E-6*T**3+174382*T**(-1);
      6000.00 N !
 FUNCTION GMOSI2    298.15  -52358.28+146.62405*T-24.788623*T*LN(T)
       -0.6491781E-3*T**2-0.216351E-6*T**3+180226*T**(-1);
      6000.00 N !
$ ------------------------------------------------------------------------------
$ Mo-Ti
$
$ From N. Saunders 1998 (included in LB Vol. 4)
$
$ N. Saunders, COST 507, Final report round 2, 1998.
$
$ Checked against LB and COST. Checked at 6000 K.
$
 PAR  L(LIQUID,MO,TI;0),,               -9000+2*T;,,                  N 98Sau3 !
$
 PAR  L(BCC_A2,MO,TI:VA;0),,            +2000;,,                      N 98Sau3 !
 PAR  L(BCC_A2,MO,TI:VA;1),,            -2000;,,                      N 98Sau3 !
$
 PAR  L(A2_BCC,MO,TI:VA;0),,            +2000;,,                      N 98Sau3 !
 PAR  L(A2_BCC,MO,TI:VA;1),,            -2000;,,                      N 98Sau3 !
$
 PAR  L(HCP_A3,MO,TI:VA;0),,            +22760-6*T;,,                 N 98Sau3 !
$
$ Metastable
$
 PAR  L(FCC_A1,MO,TI:VA;0),,            +16500;,,                     N 98Sau3 !
 PAR  L(A1_FCC,MO,TI:VA;0),,            +16500;,,                     N 98Sau3 !
$
 PAR  G(C14_LAVES,MO:TI),,              +2*GHSERMO+GHSERTI+87800;,,   N Lin !
 PAR  G(C14_LAVES,TI:MO),,              +2*GHSERTI+GHSERMO+66400;,,   N Lin !
$
 PAR  G(SIGMA_D8B,MO:MO:TI),,           +10*GFCCMO+4*GHSERMO
             +16*GBCCTI;,,                                            N Lin !
 PAR  G(SIGMA_D8B,MO:TI:MO),,           +10*GFCCMO+4*GBCCTI
             +16*GHSERMO;,,                                           N Lin !
 PAR  G(SIGMA_D8B,MO:TI:TI),,           +10*GFCCMO+20*GBCCTI;,,       N Lin !
$ ------------------------------------------------------------------------------
$ Mo-V
$
$ From J. Bratberg and K. Frisk 2002 (included in LB Vol. 5)
$
$ J. Bratberg, K. Frisk, Calphad, 26, 459-76(2002).
$
$ Checked against LB and paper. Checked at 6000 K.
$
$ There is a miscibility gap in bcc below 1158 K, which is not experimentally
$ verified.
$
 PAR  L(LIQUID,MO,V;0),,                +17784;,,                     N 02Bra !
$
 PAR  L(BCC_A2,MO,V:VA;0),,             +19245;,,                     N 02Bra !
 PAR  L(A2_BCC,MO,V:VA;0),,             +19245;,,                     N 02Bra !
$
$ metastable
$
 PAR  L(FCC_A1,MO,V:VA;0),,             +ZERO;,,                      N 02Bra !
 PAR  L(A1_FCC,MO,V:VA;0),,             +ZERO;,,                      N 02Bra !
 PAR  L(HCP_A3,MO,V:VA;0),,             +ZERO;,,                      N 02Bra !
 PAR  L(MC_ETA,MO,V:VA;0),,             +ZERO;,,                      N 02Bra !
$
 PAR  G(C14_LAVES,MO:V),,               +2*GHSERMO+GHSERVV+85130;,,   N Lin !
 PAR  G(C14_LAVES,V:MO),,               +2*GHSERVV+GHSERMO;,,         N Lin !
$
 PAR  G(MU_D85,V:MO:MO:MO),,            +GFCCVV+6*GHSERMO+6*GFCCMO;,, N Lin !
 PAR  G(MU_D85,V:MO:MO:V),,             +7*GFCCVV+6*GHSERMO;,,        N Lin !
 PAR  G(MU_D85,V:MO:V:MO),,             +GFCCVV+4*GHSERMO+2*GHSERVV
             +6*GFCCMO;,,                                             N Lin !
 PAR  G(MU_D85,V:MO:V:V),,              +7*GFCCVV+4*GHSERMO
             +2*GHSERVV;,,                                            N Lin !
$
 PAR  G(SIGMA_D8B,MO:MO:V),,            +10*GFCCMO+4*GHSERMO
             +16*GHSERVV+100000;,,                                    N Lin !
 PAR  G(SIGMA_D8B,MO:V:MO),,            +10*GFCCMO+4*GHSERVV
             +16*GHSERMO+100000;,,                                    N Lin !
 PAR  G(SIGMA_D8B,MO:V:V),,             +10*GFCCMO+20*GHSERVV
             +100000;,,                                               N Lin !
 PAR  G(SIGMA_D8B,V:MO:MO),,            +10*GFCCVV+20*GHSERMO
             +100000;,,                                               N Lin !
 PAR  G(SIGMA_D8B,V:MO:V),,             +10*GFCCVV+4*GHSERMO
             +16*GHSERVV+100000;,,                                    N Lin !
 PAR  G(SIGMA_D8B,V:V:MO),,             +10*GFCCVV+4*GHSERVV
             +16*GHSERMO+100000;,,                                    N Lin !
$ ------------------------------------------------------------------------------
$ Nb-C
$
$ From B.-J. Lee 2001 (Included in TCFE 1999)
$
$ B.-J. Lee, Metall. Mater. Trans. A, 32A, 2423-39(2001).
$
$ Checked against paper. Checked at 6000K.
$
$ The congruent melting temperature of NbC is 2 K lower than in the paper.
$
$ The BCC_A2 phase was modified by A.V. Khvan and B. Hallstedt to avoid an
$ an inverse stability range for this phase.
$
 PAR  L(LIQUID,C,NB;0),,                -292831+31.2967*T;,,          N 01Lee !
 PAR  L(LIQUID,C,NB;1),,                +6091;,,                      N 01Lee !
 PAR  L(LIQUID,C,NB;2),,                +41021;,,                     N 01Lee !
$
 PAR  G(FCC_A1,NB:C),,                  -156735+284.1689*T
             -46.34274*T*LN(T)-0.0029287*T**2+563374*T**(-1)
             -1.02788144E+09*T**(-3);,,                               N 01Lee !
 PAR  L(FCC_A1,NB:C,VA;0),,             -94050+22.6993*T;,,           N 01Lee !
 PAR  L(FCC_A1,NB:C,VA;2),,             -65000+17.4391*T;,,           N 01Lee !
$
 PAR  G(A1_FCC,NB:C),,                  -156735+284.1689*T
             -46.34274*T*LN(T)-0.0029287*T**2+563374*T**(-1)
             -1.02788144E+09*T**(-3);,,                               N 01Lee !
 PAR  L(A1_FCC,NB:C,VA;0),,             -94050+22.6993*T;,,           N 01Lee !
 PAR  L(A1_FCC,NB:C,VA;2),,             -65000+17.4391*T;,,           N 01Lee !
$
 PAR  G(BCC_A2,NB:C),,                  +GHSERNB+3*GHSERCC
             +446349;,,                                               N 13Khv1 !
 PAR  L(BCC_A2,NB:C,VA;0),,             -510296-70*T;,,               N 13Khv1 !
$PAR  G(BCC_A2,NB:C),,                  +GHSERNB+3*GHSERCC
$            +446349-70*T;,,                                          N 01Lee !
$PAR  L(BCC_A2,NB:C,VA;0),,             -510296;,,                    N 01Lee !
$
 PAR  G(A2_BCC,NB:C),,                  +GHSERNB+3*GHSERCC
             +446349;,,                                               N 13Khv1 !
 PAR  L(A2_BCC,NB:C,VA;0),,             -510296-70*T;,,               N 13Khv1 !
$
 PAR  G(HCP_A3,NB:C),,                  -103175+206.3004*T
             -34.986618*T*LN(T)-0.002897*T**2+252376*T**(-1)
             -58298590*T**(-3);,,                                     N 01Lee !
 PAR  L(HCP_A3,NB:C,VA;0),,             +4735;,,                      N 01Lee !
$
$ Metastable
$
$PAR  G(CEMENTITE_D011,NB:C),,          +3*GHSERNB+GHSERCC-86000;,,   N 90Hua3 !
 PAR  G(CEMENTITE_D011,NB:C),,          +3*GHSERNB+GHSERCC+137491;,,  N 12Khv1!
 PAR  G(M7C3_D101,NB:C),,               +7*GHSERNB+3*GHSERCC
             +151964;,,                                               N 12Khv1!
 PAR  G(M5C2,NB:C),,                    +5*GHSERNB+2*GHSERCC
             -110958;,,                                               N 12Khv1!
$PAR  G(M23C6_D84,NB:NB:C),,            +UN_ASS;,,                    N !
 PAR  G(MC_ETA,NB:C),,                  +GHSERNB+GHSERCC+15000;,,     N 15Zha1 !
$ ------------------------------------------------------------------------------
$ Nb-N
$
$ A.V. Khvan, B. Hallstedt, Calphad, 40, 10-15(2013).
$
$ Checked against paper. Checked at 6000 K.
$
$ Modified from W. Huang 1996. The bcc stability problem was solved by using
$ ugly parameters. However, the bcc phase is still stable above 4000 K around
$ x(N)=0.5 (when gas is not included).
$
 PAR  L(LIQUID,N,NB;0),,                -292101;,,                    N 96Hua !
 PAR  L(LIQUID,N,NB;1),,                -105406;,,                    N 96Hua !
$
 PAR  G(FCC_A1,NB:N),,                  +GHSERNB+GHSERNN
             -227779+120.567*T-4*T*LN(T);,,                           N 96Hua !
 PAR  L(FCC_A1,NB:N,VA;0),,             -65218;,,                     N 96Hua !
$
 PAR  G(A1_FCC,NB:N),,                  +GHSERNB+GHSERNN
             -227779+120.567*T-4*T*LN(T);,,                           N 96Hua !
 PAR  L(A1_FCC,NB:N,VA;0),,             -65218;,,                     N 96Hua !
$
 PAR  G(BCC_A2,NB:N),,                  +GHSERNB+3*GHSERNN
             +4273902-324.302*T;,,                                    N 13Khv1 !
 PAR  L(BCC_A2,NB:N,VA;0),,             -6778349+577.778*T;,,         N 13Khv1 !
 PAR  L(BCC_A2,NB:N,VA;1),,             -1917408;,,                   N 13Khv1 !
$
 PAR  G(A2_BCC,NB:N),,                  +GHSERNB+3*GHSERNN
             +4273902-324.302*T;,,                                    N 13Khv1 !
 PAR  L(A2_BCC,NB:N,VA;0),,             -6778349+577.778*T;,,         N 13Khv1 !
 PAR  L(A2_BCC,NB:N,VA;1),,             -1917408;,,                   N 13Khv1 !
$
 PAR  G(HCP_A3,NB:N),,                  +GHSERNB+0.5*GHSERNN
             -135568+59.295*T-2*T*LN(T);,,                            N 96Hua !
 PAR  L(HCP_A3,NB:N,VA;0),,             +ZERO;,,                      N 96Hua !
$ ------------------------------------------------------------------------------
$ Nb-Ni
$
$ H. Chen, Y. Du, Calphad, 30, 308-15(2006).
$
$ Checked against paper. Checked at 6000K.
$
$ Changed lattice stability G(MU_D85,NB:NB:NB:NB).
$ There is a slight change in the shape of the MU_D85 phase field
$ on the Nb-rich side and a slightly higher peritectic temperature (1572 K
$ instead of 1564 K).
$
 PAR  L(LIQUID,NB,NI;0),,               -74555-12.00495*T;,,          N 06Che !
 PAR  L(LIQUID,NB,NI;1),,               +31039+19*T;,,                N 06Che !
 PAR  L(LIQUID,NB,NI;2),,               +42510-28.68081*T;,,          N 06Che !
$
 PAR  L(FCC_A1,NB,NI:VA;0),,            -36499-15.24689*T;,,          N 06Che !
 PAR  L(FCC_A1,NB,NI:VA;1),,            +94812;,,                     N 06Che !
 PAR  TC(FCC_A1,NB,NI:VA;0),,           -1200;,,                      N 96Bol !
 PAR  TC(FCC_A1,NB,NI:VA;1),,            +760;,,                      N 96Bol !
$
 PAR  L(A1_FCC,NB,NI:VA;0),,            -36499-15.24689*T;,,          N 06Che !
 PAR  L(A1_FCC,NB,NI:VA;1),,            +94812;,,                     N 06Che !
 PAR  TC(A1_FCC,NB,NI:VA;0),,           -1200;,,                      N 96Bol !
 PAR  TC(A1_FCC,NB,NI:VA;1),,            +760;,,                      N 96Bol !
$
 PAR  L(BCC_A2,NB,NI:VA;0),,            -22463+4.89296*T;,,           N 06Che !
 PAR  L(A2_BCC,NB,NI:VA;0),,            -22463+4.89296*T;,,           N 06Che !
$
 PAR  G(MU_D85,NB:NB:NB:NI),,           +7*GHSERNB+6*GHSERNI
             -285506;,,                                               N 06Che !
 PAR  G(MU_D85,NB:NB:NI:NB),,           +11*GHSERNB+2*GHSERNI
             +517348;,,                                               N 06Che !
 PAR  G(MU_D85,NB:NB:NI:NI),,           +5*GHSERNB+8*GHSERNI
             +166842;,,                                               N 06Che !
 PAR  G(MU_D85,NI:NB:NB:NB),,           +12*GHSERNB+GHSERNI+269698;,, N 06Che !
 PAR  G(MU_D85,NI:NB:NB:NI),,           +6*GHSERNB+7*GHSERNI
             -80808;,,                                                N 06Che !
 PAR  G(MU_D85,NI:NB:NI:NB),,           +10*GHSERNB+3*GHSERNI
             +722046;,,                                               N 06Che !
 PAR  G(MU_D85,NI:NB:NI:NI),,           +4*GHSERNB+9*GHSERNI
             +371540;,,                                               N 06Che !
 PAR  L(MU_D85,NB,NI:NB:NB:NB;0),,      -286806;,,                    N 06Che !
 PAR  L(MU_D85,NB,NI:NB:NB:NI;0),,      -286806;,,                    N 06Che !
 PAR  L(MU_D85,NB,NI:NB:NI:NB;0),,      -286806;,,                    N 06Che !
 PAR  L(MU_D85,NB,NI:NB:NI:NI;0),,      -286806;,,                    N 06Che !
 PAR  L(MU_D85,NB:NB:NB,NI:NB;0),,      -545207;,,                    N 06Che !
 PAR  L(MU_D85,NB:NB:NB,NI:NI;0),,      -545207;,,                    N 06Che !
 PAR  L(MU_D85,NI:NB:NB,NI:NB;0),,      -545207;,,                    N 06Che !
 PAR  L(MU_D85,NI:NB:NB,NI:NI;0),,      -545207;,,                    N 06Che !
 PAR  L(MU_D85,NB:NB:NB:NB,NI;0),,      -50000;,,                     N 17Hal7 !
 PAR  L(MU_D85,NB:NB:NI:NB,NI;0),,      -50000;,,                     N 17Hal7 !
 PAR  L(MU_D85,NI:NB:NB:NB,NI;0),,      -50000;,,                     N 17Hal7 !
 PAR  L(MU_D85,NI:NB:NI:NB,NI;0),,      -50000;,,                     N 17Hal7 !
$
 PAR  G(NBNI3_D0A,NB:NI),,              +GHSERNB+3*GHSERNI
             -123184+5.8664*T;,,                                      N 06Che !
 PAR  G(NBNI3_D0A,NI:NB),,              +GHSERNI+3*GHSERNB
             +163184-5.8664*T;,,                                      N 06Che !
 PAR  L(NBNI3_D0A,NB,NI:NB;0),,         -2480;,,                      N 06Che !
 PAR  L(NBNI3_D0A,NB,NI:NI;0),,         -2480;,,                      N 06Che !
 PAR  L(NBNI3_D0A,NB:NB,NI;0),,         +64712;,,                     N 06Che !
 PAR  L(NBNI3_D0A,NI:NB,NI;0),,         +64712;,,                     N 06Che !
$
 PAR  G(NBNI8,NB:NI),,                  +GHSERNB+8*GHSERNI
             -128556+4.54104*T;,,                                     N 06Che !
$
$ Metastable
$
 PAR  L(HCP_A3,NB,NI:VA;0),,            -36499-15.24689*T;,,          N Same !
 PAR  L(HCP_A3,NB,NI:VA;1),,            +94812;,,                     N Same !
$
 PAR  G(C14_LAVES,NB:NI),,              +2*GHSERNB+GHSERNI+51980;,,   N Lin !
 PAR  G(C14_LAVES,NI:NB),,              +2*GHSERNI+GHSERNB;,,         N Lin !
$
 PAR  G(SIGMA_D8B,NI:NB:NB),,           +10*GHSERNI+20*GHSERNB;,,     N Lin !
 PAR  G(SIGMA_D8B,NI:NB:NI),,           +10*GHSERNI+4*GHSERNB
             +16*GBCCNI;,,                                            N Lin !
$ ------------------------------------------------------------------------------
$ Nb-Si
$
$ T. Geng, C. Li, J. Bao, X. Zhao, Z. Du, C. Guo,
$ Intermetallics, 17, 343-57(2009).
$
$ Checked against paper. Checked at 6000K.
$
$ Parameters are very similar to those of 02Fer.
$
 PAR  L(LIQUID,NB,SI;0),,               -199000;,,                    N 09Gen !
 PAR  L(LIQUID,NB,SI;1),,               -18800;,,                     N 09Gen !
 PAR  L(LIQUID,NB,SI;2),,               +50000;,,                     N 09Gen !
$
 PAR  L(BCC_A2,NB,SI:VA;0),,            -151178;,,                    N 09Gen !
 PAR  L(BCC_A2,NB,SI:VA;1),,            -15915;,,                     N 09Gen !
 PAR  L(BCC_A2,NB,SI:VA;2),,            +40000;,,                     N 09Gen !
$
 PAR  L(A2_BCC,NB,SI:VA;0),,            -151178;,,                    N 09Gen !
 PAR  L(A2_BCC,NB,SI:VA;1),,            -15915;,,                     N 09Gen !
 PAR  L(A2_BCC,NB,SI:VA;2),,            +40000;,,                     N 09Gen !
$
 PAR  G(NB3SI,NB:SI),,                  +3*GHSERNB+GHSERSI
             -133428-25.8*T;,,                                        N 09Gen !
$
 PAR  G(NB5SI3_D8L,NB:SI),,             +5*GHSERNB+3*GHSERSI
             -504010.8-23.2*T;,,                                      N 09Gen !
 PAR  L(NB5SI3_D8L,NB,SI:SI;0),,        -97808;,,                     N 09Gen !
$
 PAR  G(NB5SI3_D8M,NB:NB:SI),,          +5*GHSERNB+3*GHSERSI
             -405092-68*T;,,                                          N 09Gen !
 PAR  G(NB5SI3_D8M,NB:SI:SI),,          +4*GHSERNB+4*GHSERSI
             -146496-122.2688*T;,,                                    N 09Gen !
 PAR  L(NB5SI3_D8M,NB:NB,SI:SI;0),,     -194544;,,                    N 09Gen !
$
 PAR  G(NBSI2_C40,NB:SI),,              +GHSERNB+2*GHSERSI
             -153600-15*T;,,                                          N 09Gen !
 PAR  L(NBSI2_C40,NB,SI:SI;0),,         +38757+12.7986*T;,,           N 09Gen !
$
$ Metastable
$
 PAR  L(FCC_A1,NB,SI:VA;0),,            -151178;,,                    N Same !
 PAR  L(FCC_A1,NB,SI:VA;1),,            -15915;,,                     N Same !
 PAR  L(FCC_A1,NB,SI:VA;2),,            +40000;,,                     N Same !
$
 PAR  L(A1_FCC,NB,SI:VA;0),,            -151178;,,                    N Same !
 PAR  L(A1_FCC,NB,SI:VA;1),,            -15915;,,                     N Same !
 PAR  L(A1_FCC,NB,SI:VA;2),,            +40000;,,                     N Same !
$
 PAR  L(HCP_A3,NB,SI:VA;0),,            -151178;,,                    N Same !
 PAR  L(HCP_A3,NB,SI:VA;1),,            -15915;,,                     N Same !
 PAR  L(HCP_A3,NB,SI:VA;2),,            +40000;,,                     N Same !
$
 PAR  G(C14_LAVES,NB:SI),,              +2*GHSERNB+GHSERSI+121144;,,  N 17Jac !
$PAR  G(C14_LAVES,SI:NB),,              +2*GHSERSI+GHSERNB
$            +3400+35*T;,,                                            N 17Jac !
 PAR  G(C14_LAVES,SI:NB),,              +2*GHSERSI+GHSERNB-18510;,,   N 16Jac2 !
$
 PAR  G(MU_D85,NB:NB:NB:SI),,           +7*GHSERNB+6*GHSERSI
             -424026;,,                                               N 16Jac2 !
 PAR  G(MU_D85,NB:NB:SI:NB),,           +11*GHSERNB+2*GHSERSI
             +112710;,,                                               N 16Jac2 !
 PAR  G(MU_D85,NB:NB:SI:SI),,           +5*GHSERNB+8*GHSERSI
             -214240;,,                                               N 16Jac2 !
 PAR  G(MU_D85,SI:NB:NB:NB),,           +12*GHSERNB+GHSERSI
             +61326;,,                                                N 16Jac2 !
 PAR  G(MU_D85,SI:NB:NB:SI),,           +6*GHSERNB+7*GHSERSI
             -290703;,,                                               N 16Jac2 !
 PAR  G(MU_D85,SI:NB:SI:NB),,           +10*GHSERNB+3*GHSERSI
             -16640;,,                                                N 16Jac2 !
 PAR  G(MU_D85,SI:NB:SI:SI),,           +4*GHSERNB+9*GHSERSI
             -27040;,,                                                N 16Jac2 !
$ ------------------------------------------------------------------------------
$ Nb-Ti
$
$ From Y. Zhang et al. 2001 (Included in LB Vol. 4)
$
$ Y. Zhang, H. Liu, Z. Jin, Calphad, 25, 305-17(2001).
$
$ Checked against LB. Checked at 6000K.
$
$ Original dataset includes the metastable (at normal pressure) omega phase.
$
 PAR  L(LIQUID,NB,TI;0),,               +7406.1;,,                    N 01Zha !
$
 PAR  L(BCC_A2,NB,TI:VA;0),,            +13045.3;,,                   N 01Zha !
 PAR  L(A2_BCC,NB,TI:VA;0),,            +13045.3;,,                   N 01Zha !
$
 PAR  L(HCP_A3,NB,TI:VA;0),,            +11742.4;,,                   N 01Zha !
$
$PAR  L(OMEGA_C32,NB,TI;0),,            -3775.9;,,                    N 01Zha !
$
$ Metastable
$
 PAR  L(FCC_A1,NB,TI:VA;0),,            +11742.4;,,                   N Same !
 PAR  L(A1_FCC,NB,TI:VA;0),,            +11742.4;,,                   N Same !
$
 PAR  G(C14_LAVES,NB:TI),,              +2*GHSERNB+GHSERTI+48080;,,   N Lin !
 PAR  G(C14_LAVES,TI:NB),,              +2*GHSERTI+GHSERNB+46540;,,   N Lin !
$
 PAR  G(MU_D85,NB:NB:TI:NB),,           +7*GFCCNB+4*GHSERNB
             +2*GBCCTI;,,                                             N Lin !
 PAR  G(MU_D85,NB:TI:NB:NB),,           +7*GFCCNB+4*GBCCTI
             +2*GHSERNB;,,                                            N Lin !
 PAR  G(MU_D85,NB:TI:TI:NB),,           +7*GFCCNB+6*GBCCTI;,,         N Lin !
$ ------------------------------------------------------------------------------
$ Nb-V
$
$ From K.C. Hari Kumar et al. 1994 (Included in LB Vol. 4)
$
$ K.C. Hari Kumar, P. Wollants, L. Delaey, Calphad, 18, 71-79(1994).
$
$ Checked against paper and LB. Checked at 6000K.
$
 PAR  L(LIQUID,NB,V;0),,                -1875;,,                      N 94Har !
$
 PAR  L(BCC_A2,NB,V:VA;0),,             +9080;,,                      N 94Har !
 PAR  L(A2_BCC,NB,V:VA;0),,             +9080;,,                      N 94Har !
$
$ Metastable
$
 PAR  L(FCC_A1,NB,V:VA;0),,             +9080;,,                      N Same !
 PAR  L(A1_FCC,NB,V:VA;0),,             +9080;,,                      N Same !
$
 PAR  L(HCP_A3,NB,V:VA;0),,             +9080;,,                      N 94Har !
$
 PAR  G(C14_LAVES,NB:V),,               +2*GHSERNB+GHSERVV+147190;,,  N 13Khv2 !
 PAR  G(C14_LAVES,V:NB),,               +2*GHSERVV+GHSERNB
             +29427-17.627*T;,,                                       N 13Khv2 !
$
 PAR  G(MU_D85,NB:NB:NB:V),,            +7*GHSERNB+6*GHSERVV
             +103339;,,                                               N 13Khv2 !
 PAR  G(MU_D85,NB:NB:V:NB),,            +11*GHSERNB+2*GHSERVV
             +438296;,,                                               N 13Khv2 !
 PAR  G(MU_D85,NB:NB:V:V),,             +5*GHSERNB+8*GHSERVV
             +157578;,,                                               N 13Khv2 !
 PAR  G(MU_D85,V:NB:NB:NB),,            +12*GHSERNB+GHSERVV
             +395871;,,                                               N 13Khv2 !
 PAR  G(MU_D85,V:NB:NB:V),,             +6*GHSERNB+7*GHSERVV
             +834518;,,                                               N 13Khv2 !
 PAR  G(MU_D85,V:NB:V:NB),,             +10*GHSERNB+3*GHSERVV
             +502985;,,                                               N 13Khv2 !
 PAR  G(MU_D85,V:NB:V:V),,              +4*GHSERNB+9*GHSERVV
             +154133;,,                                               N 13Khv2 !
$
 PAR  G(SIGMA_D8B,V:NB:NB),,            +20*GHSERNB+10*GHSERVV
             +830734;,,                                               N 13Khv2 !
 PAR  G(SIGMA_D8B,V:NB:V),,             +4*GHSERNB+26*GHSERVV
             +313770;,,                                               N 13Khv2 !
 PAR  G(SIGMA_D8B,V:V:NB),,             +14*GHSERVV+16*GHSERNB
             +812161;,,                                               N 13Khv2 !
$ ------------------------------------------------------------------------------
$ Ni-C
$
$ B. Hallstedt, unpublished, 2006
$
$ Checked at 6000 K.
$
$ Liquid interaction adjusted to exp. data from Oden and Gokcen 1997.
$
$ The parameter G(BCC_A2,NI:C) was set temperature independent to
$ avoid inverse stability of bcc (equal to 87Gab at about 1273K).
$
 PAR  L(LIQUID,C,NI;0),,                -93450+24*T;,,                N 06Hal2 !
$
 PAR  G(FCC_A1,NI:C),,                  +GHSERNI+GHSERCC
             +62000-7.6*T;,,                                          N 92Fer !
 PAR  TC(FCC_A1,NI:C),,                   633.00;,,                   N 87Gab !
 PAR  BMAG(FCC_A1,NI:C),,                   0.52;,,                   N 87Gab !
 PAR  L(FCC_A1,NI:C,VA;0),,             -14902+7.5*T;,,               N 92Lee1 !
$
 PAR  G(A1_FCC,NI:C),,                  +GHSERNI+GHSERCC
             +62000-7.6*T;,,                                          N 92Fer !
 PAR  TC(A1_FCC,NI:C),,                   633.00;,,                   N 87Gab !
 PAR  BMAG(A1_FCC,NI:C),,                   0.52;,,                   N 87Gab !
 PAR  L(A1_FCC,NI:C,VA;0),,             -14902+7.5*T;,,               N 92Lee1 !
$
$ Metastable
$
 PAR  G(BCC_A2,NI:C),,                  +GHSERNI+3*GHSERCC
             +270000;,,                                               N 06Hal2 !
 PAR  TC(BCC_A2,NI:C),,                   575.00;,,                   N 87Gab !
 PAR  BMAG(BCC_A2,NI:C),,                   0.85;,,                   N 87Gab !
$
 PAR  G(A2_BCC,NI:C),,                  +GHSERNI+3*GHSERCC
             +270000;,,                                               N 06Hal2 !
 PAR  TC(A2_BCC,NI:C),,                   575.00;,,                   N 87Gab !
 PAR  BMAG(A2_BCC,NI:C),,                   0.85;,,                   N 87Gab !
$
 PAR  G(HCP_A3,NI:C),,                  +GHSERNI+0.5*GHSERCC
             +34796+2.665*T;,,                                        N 88Fer3 !
 PAR  TC(HCP_A3,NI:C),,                   633.00;,,                   N 88Fer3 !
 PAR  BMAG(HCP_A3,NI:C),,                   0.52;,,                   N 88Fer3 !
$
 PAR  G(CEMENTITE_D011,NI:C),,          +3*GHSERNI+GHSERCC
             +34700-20*T;,,                                           N 87Gab !
 PAR  G(M7C3_D101,NI:C),,               +7*GHSERNI+3*GHSERCC
             +198000-37*T;,,                                          N 06Hal3 !
 PAR  G(M23C6_D84,NI:NI:C),,            +GNI23C6;,,                   N 06Hal3 !
$
 FUNCTION GNI23C6   298.15  +23*GHSERNI+6*GHSERCC+350000-85*T;         6000 N !
$ ------------------------------------------------------------------------------
$ Ni-N
$
$ From A. Fernandez Guillermet and K. Frisk 1991 (included in LB Vol. 4)
$
$ A. Fernandez Guillermet, K. Frisk, Int. J. Thermophys., 12, 417-31(1991).
$
$ Checked against LB and paper. Checked at 6000 K.
$
$ In LB this dataset is incorrectly attributed to 91Fri2.
$
 PAR  L(LIQUID,N,NI;0),,                +14981;,,                     N 91Fer1 !
$
 PAR  G(FCC_A1,NI:N),,                  +GHSERNI+GHSERNN
             +38680+143.09*T-10.9*T*LN(T)+0.00438*T**2;,,             N 91Fer1 !
$
 PAR  G(A1_FCC,NI:N),,                  +GHSERNI+GHSERNN
             +38680+143.09*T-10.9*T*LN(T)+0.00438*T**2;,,             N 91Fer1 !
$
 PAR  G(HCP_A3,NI:N),,                  +GHSERNI+0.5*GHSERNN
             -4409.6+72.93*T-7.36*T*LN(T)+0.00614*T**2;,,             N 91Fer1 !
$
$ metastable
$
 PAR  G(BCC_A2,NI:N),,                  +GHSERNI+3*GHSERNN
             +200000+200*T;,,                                         N 91Fri2 !
 PAR  TC(BCC_A2,NI:N),,                  +575;,,                      N 91Fri2 !
 PAR  BMAG(BCC_A2,NI:N),,                  +0.85;,,                   N 91Fri2 !
$
 PAR  G(A2_BCC,NI:N),,                  +GHSERNI+3*GHSERNN
             +200000+200*T;,,                                         N 91Fri2 !
 PAR  TC(A2_BCC,NI:N),,                  +575;,,                      N 91Fri2 !
 PAR  BMAG(A2_BCC,NI:N),,                  +0.85;,,                   N 91Fri2 !
$
 PAR  G(FE4N_L1,NI:N),,                 +4*GHSERNI+GHSERNN
             -5393+142.97*T-15.65*T*LN(T)+0.0154*T**2;,,              N 91Fer1 !
$ ------------------------------------------------------------------------------
$ Ni-Si
$
$ Y. Du, J.C. Schuster, Metall. Mater. Trans. A, 30A, 2409-18(1999).
$
$ Checked against paper, checked at 6000 K.
$
$ There two! inverse miscibility gaps; one at x(Si)=0.35, T>5600 K,
$ another at x(Si)=0.92, T>2900
$
$ Misprint in paper: their L(LIQUID,NI,SI;2) is L(LIQUID,NI,SI;3)
$
$ There are up to 3 K differences in invariant equilibria involving
$ Ni2Si-theta.
$
$ The L12_FCC model cannot be converted to FCC_4SL without changing parameter
$ values. With the current parameters L10 becomes a stable phase. If the
$ parameters from 12Yua for NiSi_L10 and NiSi3_L12 are used Ni3Si_L12 is far
$ too stable. The 99Du parameters were adjusted. There is then a slight change
$ in the Ni3Si_L12 phase field.
$
 PAR  L(LIQUID,NI,SI;0),,               -205176.85+33.40446*T;,,      N 99Du !
 PAR  L(LIQUID,NI,SI;1),,               -114240.82+20.34156*T;,,      N 99Du !
 PAR  L(LIQUID,NI,SI;2),,               +ZERO;,,                      N 99Du !
 PAR  L(LIQUID,NI,SI;3),,               +116695.857-53.88609*T;,,     N 99Du !
$
 PAR  L(FCC_A1,NI,SI:VA;0),,            -204564.5+38.99204*T;,,       N 99Du !
 PAR  L(FCC_A1,NI,SI:VA;1),,            -82289.61;,,                  N 99Du !
$
 PAR  L(A1_FCC,NI,SI:VA;0),,            -204564.5+38.99204*T;,,       N 99Du !
 PAR  L(A1_FCC,NI,SI:VA;1),,            -82289.61;,,                  N 99Du !
$
$PAR  G(FCC_4SL,NI:NI:NI:SI:VA),,       -35712+11.07*T;,,             N 12Yua !
 PAR  G(FCC_4SL,NI:NI:NI:SI:VA),,       -28245+6*T;,,                N 17Hal13 !
 PAR  G(FCC_4SL,NI:NI:SI:SI:VA),,       +7649.4;,,                    N 12Yua !
 PAR  G(FCC_4SL,NI:SI:SI:SI:VA),,       +37790.1;,,                   N 12Yua !
 PAR  L(FCC_4SL,NI,SI:*:*:*:VA;1),,     -8886.4+3.6585*T;,,           N 12Yua !
 PAR  L(FCC_4SL,NI,SI:NI,SI:*:*:VA;0),, -25458.8;,,                   N 12Yua !
$
 PAR  G(NI3SI_M,NI:SI),,                +3*GHSERNI+GHSERSI
             -144506.1-9.63044*T;,,                                   N 99Du !
 PAR  G(NI3SI_H,NI:SI),,                +3*GHSERNI+GHSERSI
             -143815.8-10.12344*T;,,                                  N 99Du !
 PAR  G(NI5SI2,NI:SI),,                 +5*GHSERNI+2*GHSERSI
             -303488.9+2.32414*T;,,                                   N 99Du !
 PAR  G(NI2SI_C37,NI:SI),,              +2*GHSERNI+GHSERSI
             -128241.1-5.47659*T;,,                                   N 99Du !
$
 PAR  G(NI2SI_THETA,NI:NI:SI),,         +2*GHSERNI+GHSERSI
             -124473.6-7.83186*T;,,                                   N 99Du !
 PAR  G(NI2SI_THETA,NI:VA:SI),,         +GHSERNI+GHSERSI
             -77347.09+1.49818*T;,,                                   N 99Du !
 PAR  L(NI2SI_THETA,NI:NI,VA:SI;0),,    +17973.42;,,                  N 99Du !
$
 PAR  G(NI3SI2,NI:SI),,                 +3*GHSERNI+2*GHSERSI
             -217858.8+3.90115*T;,,                                   N 99Du !
 PAR  G(NISI_B31,NI:SI),,               +GHSERNI+GHSERSI
             -76423.44-1.84188*T;,,                                   N 99Du !
 PAR  G(NISI2_C1,NI:SI),,               +GHSERNI+2*GHSERSI
             -94542.19+11.29221*T;,,                                  N 99Du !
$
$ metastable
$
 PAR  L(BCC_A2,NI,SI:VA;0),,            -204564.5+38.99204*T;,,       N Same !
 PAR  L(BCC_A2,NI,SI:VA;1),,            -82289.61;,,                  N Same !
$
 PAR  L(A2_BCC,NI,SI:VA;0),,            -204564.5+38.99204*T;,,       N Same !
 PAR  L(A2_BCC,NI,SI:VA;1),,            -82289.61;,,                  N Same !
$
 PAR  L(HCP_A3,NI,SI:VA;0),,            -204564.5+38.99204*T;,,       N Same !
 PAR  L(HCP_A3,NI,SI:VA;1),,            -82289.61;,,                  N Same !
$
 PAR  L(CBCC_A12,NI,SI:VA;0),,          -204564.5+38.99204*T;,,       N Same !
 PAR  L(CBCC_A12,NI,SI:VA;1),,          -82289.61;,,                  N Same !
$
 PAR  L(CUB_A13,NI,SI:VA;0),,           -204564.5+38.99204*T;,,       N Same !
 PAR  L(CUB_A13,NI,SI:VA;1),,           -82289.61;,,                  N Same !
$
 PAR  G(C14_LAVES,NI:SI),,              +2*GHSERNI+GHSERSI+85260;,,   N Lin !
 PAR  G(C14_LAVES,SI:NI),,              +2*GHSERSI+GHSERNI+113820;,,  N Lin !
$
 PAR  G(CR3SI_A15,NI:SI:VA),,           +3*GHSERNI+GHSERSI-30000;,,   N 00Sch !
 PAR  G(M4SI3,NI:SI),,                  +4*GHSERNI+3*GHSERSI
             -285000+9.93391*T;,,                                     N 00Sch !
 PAR  G(MSI_B20,NI:SI),,                +GHSERNI+GHSERSI
             -74500+1.2949*T;,,                                       N 00Sch !
$ ------------------------------------------------------------------------------
$ Ni-Ti
$
$ From P. Bellen et al. 1996 (included in LB Vol. 4)
$
$ P. Bellen, K.C. Hari Kumar, P. Wollants, Z. Metallkd., 87, 972-78(1996).
$
$ Checked against LB and paper. Checked at 6000 K.
$
$ Fcc and NiTi2 modified by N. Dupin (00Dup and 99Dup2).
$ Ti removed from the first sublattice of NI3TI_D024.
$
$ NI3TI_D024 reappears above 1916 K at x(Ti)=0.097. This covers an inverse
$ miscibility gap in the liquid with a minimum at 4981 K and x(Ti)=0.41.
$
$ The LB/00Dup version of the fcc-Ni solvus is quite different from the paper
$ at low temperature with a much lower Ti solubility. At high temperature
$ the differences are minimal. In the LB/00Dup version there is a metastable
$ miscibility gap in fcc close to Ni with a maximum just below 600 K.
$ The original fcc is considerably more well behaved.
$
 PAR  L(LIQUID,NI,TI;0),,               -153707+34.8594*T;,,          N 96Bel !
 PAR  L(LIQUID,NI,TI;1),,               -81824.8+25.8099*T;,,         N 96Bel !
 PAR  L(LIQUID,NI,TI;2),,               -10.0779*T;,,                 N 96Bel !
$
 PAR  L(FCC_A1,NI,TI:VA;0),,            -125000+22.62*T;,,            N 00Dup !
 PAR  L(FCC_A1,NI,TI:VA;1),,            -84260+5.77*T;,,              N 00Dup !
 PAR  L(FCC_A1,NI,TI:VA;2),,            +95730-46.45*T;,,             N 00Dup !
 PAR  TC(FCC_A1,NI,TI:VA;0),,           -4670;,,                      N 96Bel !
$ Original fcc parameters from Bellen below
$PAR  L(FCC_A1,NI,TI:VA;0),,            -99290.4+6.21142*T;,,         N 96Bel !
$PAR  L(FCC_A1,NI,TI:VA;1),,            -59449.5;,,                   N 96Bel !
$
 PAR  L(A1_FCC,NI,TI:VA;0),,            -125000+22.62*T;,,            N 00Dup !
 PAR  L(A1_FCC,NI,TI:VA;1),,            -84260+5.77*T;,,              N 00Dup !
 PAR  L(A1_FCC,NI,TI:VA;2),,            +95730-46.45*T;,,             N 00Dup !
 PAR  TC(A1_FCC,NI,TI:VA;0),,           -4670;,,                      N 96Bel !
$
 PAR  L(BCC_A2,NI,TI:VA;0),,            -97427.4+12.112*T;,,          N 96Bel !
 PAR  L(BCC_A2,NI,TI:VA;1),,            -32315.3;,,                   N 96Bel !
$
 PAR  L(A2_BCC,NI,TI:VA;0),,            -97427.4+12.112*T;,,          N 96Bel !
 PAR  L(A2_BCC,NI,TI:VA;1),,            -32315.3;,,                   N 96Bel !
$
 PAR  G(B2_BCC,NI:TI:VA;0),,            -33193.7+10.284*T;,,          N 96Bel !
 PAR  G(B2_BCC,TI:NI:VA;0),,            -33193.7+10.284*T;,,          N 96Bel !
 PAR  L(B2_BCC,NI,TI:NI:VA;0),,         -55288.8+25.4416*T;,,         N 96Bel !
 PAR  L(B2_BCC,NI,TI:NI:VA;2),,         +6010.11+3.95974*T;,,         N 96Bel !
 PAR  L(B2_BCC,NI:NI,TI:VA;0),,         -55288.8+25.4416*T;,,         N 96Bel !
 PAR  L(B2_BCC,NI:NI,TI:VA;2),,         +6010.11+3.95974*T;,,         N 96Bel !
 PAR  L(B2_BCC,TI:NI,TI:VA;0),,         +60723.7-15.4024*T;,,         N 96Bel !
 PAR  L(B2_BCC,NI,TI:TI:VA;0),,         +60723.7-15.4024*T;,,         N 96Bel !
$
 PAR  L(HCP_A3,NI,TI:VA;0),,            -20000;,,                     N 96Bel !
$
 PAR  G(NI3TI_D024,NI:TI),,             +0.75*GHCPNI+0.25*GHSERTI
             -39435.7+4.66357*T;,,                                    N 96Bel !
 PAR  L(NI3TI_D024,NI:NI,TI;0),,        +56040.9-41.6971*T;,,         N 96Bel !
 PAR  L(NI3TI_D024,NI:NI,TI;1),,        +56197.1-38.2252*T;,,         N 96Bel !
$
 PAR  G(NITI2,NI:TI),,                  +3*GNITI2;,,                  N 96Bel !
 PAR  G(NITI2,TI:NI),,                  +3*GHSERNI+3*GHSERTI+30000
             -3*GNITI2;,,                                             N 99Dup2 !
 PAR  L(NITI2,NI,TI:NI;0),,             +60000;,,                     N 99Dup2 !
 PAR  L(NITI2,NI,TI:TI;0),,             +60000;,,                     N 99Dup2 !
 PAR  L(NITI2,NI:NI,TI;0),,             +60000;,,                     N 99Dup2 !
 PAR  L(NITI2,TI:NI,TI;0),,             +60000;,,                     N 99Dup2 !
$
$ metastable
$
 PAR  G(C14_LAVES,NI:TI),,              +2*GHSERNI+GHSERTI;,,         N Lin !
 PAR  G(C14_LAVES,TI:NI),,              +2*GHSERTI+GHSERNI+48900;,,   N Lin !
$
 PAR  G(MU_D85,NI:TI:NI:NI),,           +7*GHSERNI+4*GBCCTI
             +2*GBCCNI;,,                                             N Lin !
 PAR  G(MU_D85,NI:TI:TI:NI),,           +7*GHSERNI+6*GBCCTI;,,        N Lin !
$
 PAR  G(SIGMA_D8B,NI:TI:NI),,           +10*GHSERNI+4*GBCCTI
             +16*GBCCNI;,,                                            N Lin !
 PAR  G(SIGMA_D8B,NI:TI:TI),,           +10*GHSERNI+20*GBCCTI;,,      N Lin !
$
 FUNCTION GNITI2    298.15  +0.333333*GHSERNI+0.666667*GHSERTI
       -27514.2+2.85345*T;
      6000.00  N !
$ ------------------------------------------------------------------------------
$ Ni-V
$
$ From J. Korb and K. Hack 1998 (included in LB Vol. 4)
$
$ J. Korb, K. Hack, COST 507, Final report round 2, 1998.
$
$ Checked against LB and COST. Checked at 6000 K.
$
$ The model change for the sigma phase in LB leads to quite large shifts of
$ the phase boundaries, in particular on the V-rich side.
$ Invariant equilibria listed in COST are reproduced when SIGMA_OLD is used.
$
$ NI3V_D022 is not stable below 386 K.
$
 PAR  L(LIQUID,NI,V;0),,                -51927+14.99*T;,,             N 98Kor !
$
 PAR  L(BCC_A2,NI,V:VA;0),,             -30513.8+12.6138*T;,,         N 98Kor !
 PAR  L(A2_BCC,NI,V:VA;0),,             -30513.8+12.6138*T;,,         N 98Kor !
$
 PAR  L(FCC_A1,NI,V:VA;0),,             -36365.6+3.75677*T;,,         N 98Kor !
 PAR  L(FCC_A1,NI,V:VA;1),,             +11860.7-9.0302*T;,,          N 98Kor !
 PAR  L(FCC_A1,NI,V:VA;2),,             -10647.5+7.00954*T;,,         N 98Kor !
$
 PAR  L(A1_FCC,NI,V:VA;0),,             -36365.6+3.75677*T;,,         N 98Kor !
 PAR  L(A1_FCC,NI,V:VA;1),,             +11860.7-9.0302*T;,,          N 98Kor !
 PAR  L(A1_FCC,NI,V:VA;2),,             -10647.5+7.00954*T;,,         N 98Kor !
$
 PAR  G(NI3V_D022,NI:V),,               -45524.96+529.01852*T
             -99.74166*T*LOG(T)-0.00824*T**2-13753.332*T**(-1);,,     N 98Kor !
 PAR  G(NI2V1,NI:V),,                   -38032.065+337.2614*T
             -64.6973*T*LOG(T)-0.01512*T**2-13.75326*T**(-1);,,       N 98Kor !
 PAR  G(NI2V7_A15,NI:V),,               -190634.14+1333.90548*T
             -233.55668*T*LOG(T)-0.00482*T**2-5.196308E-06*T**3
             +844557.21*T**(-1);,,                                    N 98Kor !
$
 PAR  G(SIGMA_D8B,NI:V:NI),,            +26*GHSERNI+4*GHSERVV
             +79717-127.17*T;,,                                       N 02Sun !
 PAR  G(SIGMA_D8B,NI:V:V),,             +10*GHSERNI+20*GHSERVV
             -450217+137.12*T;,,                                      N 02Sun !
