Repository: lusamek/OpenCalphad

# Introduction
This website gives the possibility to use OpenCalphad using a virtual machine. In computing, a virtual machine (VM) is an emulation of a computer system.  The virtual machine of OpenCalphad was designed to run on the platforms: Windows, Mac, and Linux. It uses the host software of the VirtualBox project, which is has the GNU Licensing. 

Screenshot #1: ![](https://raw.githubusercontent.com/lusamek/OpenCalphad/master/OC-Screen1.jpg)

## 3. Open image file
After the download of the image file of the virtual machine, the files need to be uncompressed. The image is compressed with the regular ZIP compression format. It can be uncompressed with software, like Winzip or Winrar.

File: macros/iron4.tdb (part 7 of 11)
$
 PAR  G(SIGMA_D8B,V:V:NI),,             +16*GHSERNI+14*GHSERVV
             +100000;,,                                               N 02Sun !
$
$ metastable
$
 PAR  L(HCP_A3,NI,V:VA;0),,             -36365.6+3.75677*T;,,         N Same !
 PAR  L(HCP_A3,NI,V:VA;1),,             +11860.7-9.0302*T;,,          N Same !
 PAR  L(HCP_A3,NI,V:VA;2),,             -10647.5+7.00954*T;,,         N Same !
$
 PAR  G(C14_LAVES,NI:V),,               +2*GHSERNI+GHSERVV+50130;,,   N Lin !
 PAR  G(C14_LAVES,V:NI),,               +2*GHSERVV+GHSERNI+43560;,,   N Lin !
$ ------------------------------------------------------------------------------
$ Si-C
$
$ From J. Lacaze and B. Sundman 1991 (included in SGSOL V4.3)
$
$ J. Lacaze, B. Sundman, Metall. Mater. Trans. A, 22A, 2211-23(1991).
$
$ Checked against paper. Checked at 6000 K.
$
$ In the paper reference is given to unpublished work by I. Ansara, 1989.
$
$ If BCC_A2 is included, it is stable above 3900 K at about SiC composition.
$
$ No phase diagram is shown in the paper.
$
$ CBCC_A12 and CUB_A13 parameters should probably be removed.
$
 PAR  L(LIQUID,C,SI;0),,                -133000+30.97*T;,,            N 91Lac !
$
 PAR  L(DIAMOND_A4,C,SI;0),,            +ZERO;,,                      N 91Lac !
$
 PAR  G(SIC_B3,SI:C),,                  +GSIC;,,                      N 91Lac !
$
$ Metastable
$
 PAR  G(FCC_A1,SI:C),,                  +GHSERSI+GHSERCC
             -20510+38.7*T;,,                                         N 91Lac !
 PAR  L(FCC_A1,SI:C,VA;0),,             +ZERO;,,                      N 91Lac !
$
 PAR  G(A1_FCC,SI:C),,                  +GHSERSI+GHSERCC
             -20510+38.7*T;,,                                         N 91Lac !
 PAR  L(A1_FCC,SI:C,VA;0),,             +ZERO;,,                      N 91Lac !
$
 PAR  G(BCC_A2,SI:C),,                  +GBCCSI+3*GHSERCC
             +322050-75.667*T;,,                                      N 91Lac !
 PAR  L(BCC_A2,SI:C,VA;0),,             +ZERO;,,                      N 91Lac !
$
 PAR  G(A2_BCC,SI:C),,                  +GBCCSI+3*GHSERCC
             +322050-75.667*T;,,                                      N 91Lac !
 PAR  L(A2_BCC,SI:C,VA;0),,             +ZERO;,,                      N 91Lac !
$
 PAR  G(HCP_A3,SI:C),,                  +GHSERSI+0.5*GHSERCC
             +UN_ASS;,,                                               N !
 PAR  G(CBCC_A12,SI:C),,                +1000000+566.0326*T
             -85.955678*T*LN(T)-0.007814909*T**2+3.7239E-07*T**3
             +1688653*T**(-1);,,                                      N 89NPL !
 PAR  G(CUB_A13,SI:C),,                 +1000000+566.0326*T
             -85.955678*T*LN(T)-0.007814909*T**2+3.7239E-07*T**3
             +1688653*T**(-1);,,                                      N 89NPL !
 PAR  G(CR3SI_A15,SI:SI:C),,            +4*GHSERSI+3*GHSERCC;,,       N 00Du2 !
$
 FUNCTION GSIC      298.15  -85572.264+173.2005*T-25.856*T*LN(T)
       -0.02107*T**2+3.2153E-06*T**3+438415*T**(-1);  
       700.00  Y  -95145.902+300.346*T-45.093*T*LN(T)
       -0.00367*T**2+2.2E-07*T**3+1341065*T**(-1);
      2100.00  Y  -105007.971+360.309*T-53.073*T*LN(T)
       -7.4525E-04*T**2+1.73167E-08*T**3+3693345*T**(-1);
      6000.00  N !
$ ------------------------------------------------------------------------------
$ Si-N
$
$ From X. Ma et al. 2003 (included in LB Vol. 5)
$
$ X. Ma, C. Li, F. Wang, W. Zhang, Calphad, 27, 383-88(2003).
$
$ Checked against LB and paper. Checked at 6000 K.
$
$ Alpha- and beta-Si3N4 are assumed to have the same Gibbs energy.
$
 PAR  L(LIQUID,N,SI;0),,                -87631.311+22.359*T;,,        N 03Ma !
$
 PAR  G(SI3N4,SI:N),,                   -788513.009+733.225*T
             -121.79*T*LN(T)-0.02065*T**2+6.9938E-07*T**3
             +1666886.4*T**(-1);,,                                    N 03Ma !
$
 PAR  G(GAS,SIN),,                      +F12915T+RTLNP;,,             N 00SUB !
 PAR  G(GAS,SI2N),,                     +F12921T+RTLNP;,,             N 00SUB !
$
$ SiN(g)
 FUNCTION F12915T   298.15  +373690.147-126.773849*T-11.48813*T*LN(T)
       -0.02760032*T**2+4.14460833E-06*T**3-201121*T**(-1);
       900.00  Y  +345651.105+184.200439*T-57.02462*T*LN(T)
       +0.005212695*T**2-2.80815333E-07*T**3+3030993*T**(-1);
      3000.00  Y  +401766.122-30.0990737*T-30.3733*T*LN(T)
       -6.13755E-04*T**2-3.30314167E-08*T**3-19797170*T**(-1);
      5800.00  Y  +397720.711-70.2315921*T-24.95975*T*LN(T)
       -0.0020519915*T**2+1.71382167E-08*T**3-543722*T**(-1);
      6000.00  N !
$ Si2N(g)
 FUNCTION F12921T   298.15  +367551.162+68.9613567*T-47.11477*T*LN(T)
       -0.01410916*T**2+2.51869833E-06*T**3+190945.2*T**(-1);
       800.00  Y  +360363.442+166.768467*T-61.99726*T*LN(T)
       -8.395595E-05*T**2+2.98128167E-09*T**3+863651*T**(-1);
      3400.00  Y  +358195.746+179.731995*T-63.68676*T*LN(T)
       +4.0735635E-04*T**2-2.15632833E-08*T**3+1158715*T**(-1);
      6000.00  N !
$ ------------------------------------------------------------------------------
$ Si-Ti
$
$ From H.J. Seifert et al. 1996 (Included in LB Vol. 4)
$
$ H.J. Seifert, H.L. Lukas, G. Petzow, Z. Metallkd., 87, 2-13(1996).
$
$ Checked against LB and paper. Checked at 6000 K.
$
$ In the paper there is also a version with stoichiometric Si3Ti5 and
$ another with ionic liquid. The ionic liquid seems to yield a good
$ description, but I could not interpret the parameters presented in the paper.
$
 PAR  L(LIQUID,SI,TI;0),,               -255852.17+21.87411*T;,,      N 96Sei !
 PAR  L(LIQUID,SI,TI;1),,               +25025.35-2.00203*T;,,        N 96Sei !
 PAR  L(LIQUID,SI,TI;2),,               +83940.65-6.71526*T;,,        N 96Sei !
$
 PAR  L(BCC_A2,SI,TI:VA;0),,            -275629.1+42.5094*T;,,        N 96Sei !
 PAR  L(BCC_A2,SI,TI:VA;1),,            +25025.35-2.00203*T;,,        N 96Sei !
 PAR  L(BCC_A2,SI,TI:VA;2),,            +83940.65-6.71526*T;,,        N 96Sei !
$
 PAR  L(A2_BCC,SI,TI:VA;0),,            -275629.1+42.5094*T;,,        N 96Sei !
 PAR  L(A2_BCC,SI,TI:VA;1),,            +25025.35-2.00203*T;,,        N 96Sei !
 PAR  L(A2_BCC,SI,TI:VA;2),,            +83940.65-6.71526*T;,,        N 96Sei !
$
 PAR  L(HCP_A3,SI,TI:VA;0),,            -302731.04+69.08469*T;,,      N 96Sei !
 PAR  L(HCP_A3,SI,TI:VA;1),,            +25025.35-2.00203*T;,,        N 96Sei !
 PAR  L(HCP_A3,SI,TI:VA;2),,            +83940.65-6.71526*T;,,        N 96Sei !
$
 PAR  G(SI2TI_C54,SI:TI),,              +GHSERTI+2*GHSERSI
             -175038.5+4.54797*T;,,                                   N 96Sei !
 PAR  G(SITI_B27,SI:TI),,               +GHSERSI+GHSERTI
             -155061.7+7.6345*T;,,                                    N 96Sei !
 PAR  G(SI4TI5,SI:TI),,                 +4*GHSERSI+5*GHSERTI
             -711000+22.37355*T;,,                                    N 96Sei !
$
 PAR  G(SI3TI5_D88,SI:SI:TI),,          +5*GHSERSI+3*GHSERTI
             -206191.45+16.49531*T;,,                                 N 96Sei !
 PAR  G(SI3TI5_D88,SI:TI:TI),,          +2*GHSERSI+6*GHSERTI
             +417372.85+33.81017*T;,,                                 N 96Sei !
 PAR  G(SI3TI5_D88,TI:SI:TI),,          +5*GHSERTI+3*GHSERSI
             -583564.31+2.68514*T;,,                                  N 96Sei !
 PAR  L(SI3TI5_D88,SI,TI:SI:TI;0),,     -500000+40*T;,,               N 96Sei !
 PAR  L(SI3TI5_D88,SI,TI:TI:TI;0),,     -500000+40*T;,,               N 96Sei !
 PAR  L(SI3TI5_D88,SI:SI,TI:TI;0),,     +43024.29-3.44194*T;,,        N 96Sei !
 PAR  L(SI3TI5_D88,TI:SI,TI:TI;0),,     +43024.29-3.44194*T;,,        N 96Sei !
$
 PAR  G(SITI3,SI:TI),,                  +GHSERSI+3*GHSERTI
             -200000+3.19924*T;,,                                     N 96Sei !
$
$ Metastable
$
 PAR  L(FCC_A1,SI,TI:VA;0),,            -302731.04+69.08469*T;,,      N Same !
 PAR  L(FCC_A1,SI,TI:VA;1),,            +25025.35-2.00203*T;,,        N Same !
 PAR  L(FCC_A1,SI,TI:VA;2),,            +83940.65-6.71526*T;,,        N Same !
$
 PAR  L(A1_FCC,SI,TI:VA;0),,            -302731.04+69.08469*T;,,      N Same !
 PAR  L(A1_FCC,SI,TI:VA;1),,            +25025.35-2.00203*T;,,        N Same !
 PAR  L(A1_FCC,SI,TI:VA;2),,            +83940.65-6.71526*T;,,        N Same !
$
 PAR  G(C14_LAVES,SI:TI),,              +2*GHSERSI+GHSERTI;,,         N Lin !
 PAR  G(C14_LAVES,TI:SI),,              +2*GHSERTI+GHSERSI+77460;,,   N Lin !
$
 PAR  G(MU_D85,SI:TI:SI:SI),,           +7*GFCCSI+4*GBCCTI
             +2*GBCCSI;,,                                             N Lin !
 PAR  G(MU_D85,SI:TI:TI:SI),,           +7*GFCCSI+6*GBCCTI;,,         N Lin !
$ ------------------------------------------------------------------------------
$ Si-V
$
$ From M.H. Rand and N. Saunders 1998 (Included in LB Vol. 4)
$
$ M.H. Rand, N. Saunders, COST 507, Final report round 2, 1998.
$
$ Checked against LB and COST. Checked at 6000K.
$
 PAR  L(LIQUID,SI,V;0),,                -180900+40*T;,,               N 98Ran !
 PAR  L(LIQUID,SI,V;1),,                +37000;,,                     N 98Ran !
 PAR  L(LIQUID,SI,V;2),,                +20000;,,                     N 98Ran !
$
 PAR  L(BCC_A2,SI,V:VA;0),,             -164505+30.1*T;,,             N 98Ran !
 PAR  L(BCC_A2,SI,V:VA;1),,             +37000;,,                     N 98Ran !
 PAR  L(BCC_A2,SI,V:VA;2),,             +20000;,,                     N 98Ran !
$
 PAR  L(A2_BCC,SI,V:VA;0),,             -164505+30.1*T;,,             N 98Ran !
 PAR  L(A2_BCC,SI,V:VA;1),,             +37000;,,                     N 98Ran !
 PAR  L(A2_BCC,SI,V:VA;2),,             +20000;,,                     N 98Ran !
$
 PAR  G(SI2V_C40,SI:V),,                -143160+401.98*T-67.8*T*LN(T)
             -0.0075*T**2+330000*T**(-1);,,                           N 98Ran !
 PAR  G(SI3V5_D8M,SI:V),,               -504000+1259.03*T
             -211.04*T*LN(T)-0.00748*T**2+1680000*T**(-1);,,          N 98Ran !
 PAR  G(SI5V6,SI:V),,                   -641675+1665.98*T
             -280.28*T*LN(T)-0.013915*T**2+2310000*T**(-1);,,         N 98Ran !
$
 PAR  G(SIV3_A15,V:SI),,                +3*GHSERSI+GHSERVV
             +166000-60*T;,,                                          N 98Ran !
 PAR  G(SIV3_A15,SI:V),,                -216397+516.532*T
             -90.44*T*LN(T)-0.008346*T**2+358000*T**(-1);,,           N 98Ran !
 PAR  L(SIV3_A15,SI,V:SI;0),,           +9794.5-21.8*T;,,             N 98Ran !
 PAR  L(SIV3_A15,SI,V:V;0),,            +9794.5-21.8*T;,,             N 98Ran !
 PAR  L(SIV3_A15,SI:SI,V;0),,           -150000;,,                    N 98Ran !
 PAR  L(SIV3_A15,V:SI,V;0),,            +ZERO;,,                      N 98Ran !
$
$ Metastable
$
 PAR  L(FCC_A1,SI,V:VA;0),,            -164505+30.1*T;,,             N Same !
 PAR  L(FCC_A1,SI,V:VA;1),,            +37000;,,                     N Same !
 PAR  L(FCC_A1,SI,V:VA;2),,            +20000;,,                     N Same !
$
 PAR  L(A1_FCC,SI,V:VA;0),,            -164505+30.1*T;,,             N Same !
 PAR  L(A1_FCC,SI,V:VA;1),,            +37000;,,                     N Same !
 PAR  L(A1_FCC,SI,V:VA;2),,            +20000;,,                     N Same !
$
 PAR  L(HCP_A3,SI,V:VA;0),,            -164505+30.1*T;,,             N Same !
 PAR  L(HCP_A3,SI,V:VA;1),,            +37000;,,                     N Same !
 PAR  L(HCP_A3,SI,V:VA;2),,            +20000;,,                     N Same !
$
 PAR  G(C14_LAVES,SI:V),,              +2*GHSERSI+GHSERVV+107250;,,  N Lin !
 PAR  G(C14_LAVES,V:SI),,              +2*GHSERVV+GHSERSI+72120;,,   N Lin !
$
 PAR  G(SIGMA_D8B,V:V:SI),,             +10*GFCCVV+4*GHSERVV
             +16*GBCCSI;,,                                            N Lin !
$ ------------------------------------------------------------------------------
$ Ti-C
$
$ From L.F.S. Dumitrescu et al. 1999 (Included in LB Vol. 2)
$
$ L.F.S. Dumitrescu, M. Hillert, B. Sundman, Z. Metallkd., 90, 534-41(1999).
$
$ Checked against LB and paper. Checked at 6000K.
$
 PAR  L(LIQUID,C,TI;0),,                -125409-44.4*T;,,             N 99Dum1 !
$
 PAR  G(FCC_A1,TI:C),,                  +GTIC;,,                      N 99Dum1 !
 PAR  L(FCC_A1,TI:C,VA;0),,             -52702-4.6*T;,,               N 99Dum1 !
 PAR  L(FCC_A1,TI:C,VA;1),,             -121367+31.5*T;,,             N 99Dum1 !
$
 PAR  G(A1_FCC,TI:C),,                  +GTIC;,,                      N 99Dum1 !
 PAR  L(A1_FCC,TI:C,VA;0),,             -52702-4.6*T;,,               N 99Dum1 !
 PAR  L(A1_FCC,TI:C,VA;1),,             -121367+31.5*T;,,             N 99Dum1 !
$
 PAR  G(BCC_A2,TI:C),,                  +GTIC+2*GHSERCC+600000;,,     N 99Dum1 !
 PAR  L(BCC_A2,TI:C,VA;0),,             -881180+45.5*T;,,             N 99Dum1 !
$
 PAR  G(A2_BCC,TI:C),,                  +GTIC+2*GHSERCC+600000;,,     N 99Dum1 !
 PAR  L(A2_BCC,TI:C,VA;0),,             -881180+45.5*T;,,             N 99Dum1 !
$
 PAR  G(HCP_A3,TI:C),,                  +GHSERTI+0.5*GHSERCC
             -67577-8.6*T;,,                                          N 99Dum1 !
 PAR  L(HCP_A3,TI:C,VA;0),,             +ZERO;,,                      N 99Dum1 !
$
$ Metastable
$
 PAR  G(MC_ETA,TI:C),,                  +GHSERTI+GHSERCC-110000;,,    N 96Shi !
 PAR  G(TI2N_C4,TI:C),,                 +GHSERTI+GTIC-17349;,,        N 99Dum1 !
$
 FUNCTION GTIC      298.15  -168261.31+293.73187*T-48.0195*T*LN(T)
       -0.00272*T**2+819000*T**(-1)-2.03E+09*T**(-3);
      6000.00  N !
$ ------------------------------------------------------------------------------
$ Ti-N
$
$ K. Zeng, R. Schmid-Fetzer, Z. Metallkd., 87, 540-54(1996).
$
$ Checked against paper. Checked at 6000K.
$
 PAR  L(LIQUID,N,TI;0),,                -376354.145;,,                N 96Zen !
 PAR  L(LIQUID,N,TI;1),,                -98242.2945;,,                N 96Zen !
$
 PAR  G(FCC_A1,TI:N),,                  +GTIN;,,                      N 96Zen !
 PAR  L(FCC_A1,TI:N,VA;0),,             -42704.41;,,                  N 96Zen !
 PAR  L(FCC_A1,TI:N,VA;1),,             -13989.34;,,                  N 96Zen !
$
 PAR  G(A1_FCC,TI:N),,                  +GTIN;,,                      N 96Zen !
 PAR  L(A1_FCC,TI:N,VA;0),,             -42704.41;,,                  N 96Zen !
 PAR  L(A1_FCC,TI:N,VA;1),,             -13989.34;,,                  N 96Zen !
$
 PAR  G(BCC_A2,TI:N),,                  +GTIN+2*GHSERNN
             +2604201.62+118.04*T;,,                                  N 96Zen !
 PAR  L(BCC_A2,TI:N,VA;0),,             -3215338.17;,,                N 96Zen !
$
 PAR  G(A2_BCC,TI:N),,                  +GTIN+2*GHSERNN
             +2604201.62+118.04*T;,,                                  N 96Zen !
 PAR  L(A2_BCC,TI:N,VA;0),,             -3215338.17;,,                N 96Zen !
$
 PAR  G(HCP_A3,TI:N),,                  +0.5*GHSERTI+0.5*GTIN
             -6046.53-2.653*T;,,                                      N 96Zen !
 PAR  L(HCP_A3,TI:N,VA;0),,             -13501;,,                     N 96Zen !
$
 PAR  G(TI2N_C4,TI:N),,                 +GHSERTI+GTIN
             -67116+26.5395534*T;,,                                   N 96Zen !
$
 PAR  G(TI3N2,TI:N),,                   +0.42*GHSERTI+0.29*GTIN
             -8190.33982-1.54816366*T;,,                              N 96Zen !
$
 PAR  G(TI4N3,TI:N),,                   +0.37*GHSERTI+0.315*GTIN
             -5956.86333-3.27489717*T;,,                              N 96Zen !
$
 FUNCTION GTIN      298.15  -357905+330.498*T-52.4587*T*LN(T)
       -9.28E-04*T**2+1.48976561E-08*T**3+871000*T**(-1);
      6000.00  N !
$ ------------------------------------------------------------------------------
$ Ti-V
$
$ From G. Ghosh 2002 (Included in LB Vol. 4)
$
$ G. Ghosh, J. Phase Equilib., 23, 310-28(2002).
$
$ Checked against paper and LB. Checked at 6000K.
$
 PAR  L(LIQUID,TI,V;0),,                +368.55;,,                    N 02Gho !
 PAR  L(LIQUID,TI,V;1),,                +2838.63;,,                   N 02Gho !
$
 PAR  L(BCC_A2,TI,V:VA;0),,             +6523.17;,,                   N 02Gho !
 PAR  L(BCC_A2,TI,V:VA;1),,             +2025.39;,,                   N 02Gho !
$
 PAR  L(A2_BCC,TI,V:VA;0),,             +6523.17;,,                   N 02Gho !
 PAR  L(A2_BCC,TI,V:VA;1),,             +2025.39;,,                   N 02Gho !
$
 PAR  L(HCP_A3,TI,V:VA;0),,             +13233;,,                     N 02Gho !
$
$ Metastable
$
 PAR  L(FCC_A1,TI,V:VA;0),,             +13233;,,                     N Same !
 PAR  L(A1_FCC,TI,V:VA;0),,             +13233;,,                     N Same !
$
 PAR  G(C14_LAVES,TI:V),,               +2*GFCCTI+GHSERVV+42328;,,    N Lin !
 PAR  G(C14_LAVES,V:TI),,               +2*GHSERVV+GHSERTI;,,         N Lin !
$
 PAR  G(MU_D85,V:TI:TI:V),,             +7*GFCCVV+6*GBCCTI;,,         N Lin !
 PAR  G(MU_D85,V:TI:V:V),,              +7*GFCCVV+4*GBCCTI
             +2*GHSERVV;,,                                            N Lin !
$
 PAR  G(SIGMA_D8B,V:TI:TI),,            +10*GFCCVV+20*GBCCTI;,,       N Lin !
 PAR  G(SIGMA_D8B,V:TI:V),,             +10*GFCCVV+4*GBCCTI
             +16*GHSERVV;,,                                           N Lin !
 PAR  G(SIGMA_D8B,V:V:TI),,             +10*GFCCVV+4*GHSERVV
             +16*GBCCTI;,,                                            N Lin !
$ ------------------------------------------------------------------------------
$ V-C
$
$ From W. Huang 1991 (included in LB Vol. 2)
$
$ W. Huang, Z. Metallkd., 82, 174-81(1991).
$
$ Slight modification of the liquid interaction by A.V. Khvan 2011 to
$ remove a small miscibility gap.
$
$ Checked against LB and paper. Checked at 6000 K.
$
$ Wrong sign for L(FCC_A1,V:C,VA;1) in the paper.
$
$ There is a very small (stable) liquid miscibility gap close to C at 4716
$ to 4748 K.
$
 PAR  L(LIQUID,C,V;0),,                 -284196+38.952*T;,,           N 91Hua1 !
 PAR  L(LIQUID,C,V;1),,                 +96335-17.775*T;,,            N 91Hua1 !
$PAR  L(LIQUID,C,V;2),,                 +102050;,,                    N 91Hua1 !
 PAR  L(LIQUID,C,V;2),,                 +101050;,,                    N 11Khv !
$
 PAR  G(BCC_A2,V:C),,                   +GHSERVV+3*GHSERCC+108449;,,  N 91Hua1 !
 PAR  L(BCC_A2,V:C,VA;0),,              -297868;,,                    N 91Hua1 !
$
 PAR  G(A2_BCC,V:C),,                   +GHSERVV+3*GHSERCC+108449;,,  N 91Hua1 !
 PAR  L(A2_BCC,V:C,VA;0),,              -297868;,,                    N 91Hua1 !
$
 PAR  G(FCC_A1,V:C),,                   -117302+262.57*T
             -41.756*T*LN(T)-0.00557101*T**2+590546*T**(-1);,,        N 91Hua1 !
 PAR  L(FCC_A1,V:C,VA;0),,              -74811+10.201*T;,,            N 91Hua1 !
 PAR  L(FCC_A1,V:C,VA;1),,              -30394;,,                     N 91Hua1 !
$
 PAR  G(A1_FCC,V:C),,                   -117302+262.57*T
             -41.756*T*LN(T)-0.00557101*T**2+590546*T**(-1);,,        N 91Hua1 !
 PAR  L(A1_FCC,V:C,VA;0),,              -74811+10.201*T;,,            N 91Hua1 !
 PAR  L(A1_FCC,V:C,VA;1),,              -30394;,,                     N 91Hua1 !
$
 PAR  G(HCP_A3,V:C),,                   -85473+182.441*T
             -30.551*T*LN(T)-0.00538998*T**2+229029*T**(-1);,,        N 91Hua1 !
 PAR  L(HCP_A3,V:C,VA;0),,              +12430-3.986*T;,,             N 91Hua1 !
$
 PAR  G(V3C2,V:C),,                     +3*GHSERVV+2*GHSERCC
             -260341+16.897*T;,,                                      N 91Hua1 !
$
$ metastable
$
 PAR  G(CBCC_A12,V:C),,                 +GHSERVV+GHSERCC+10000;,,     N 91Fer2 !
 PAR  G(CUB_A13,V:C),,                  +GHSERVV+GHSERCC+10000;,,     N 91Fer2 !
 PAR  G(CEMENTITE_D011,V:C),,           -156971+601.922*T
             -100.438*T*LN(T)+765557*T**(-1);,,                       N 91Fer2 !
$PAR  G(CEMENTITE_D011,V:C),,           +3*GHSERVV+GHSERCC-96000;,,   N 91Hua4 !
 PAR  G(MC_ETA,V:C),,                   -115426.29+299.799*T
             -47.012*T*LN(T)+210127.634*T**(-1);,,                    N 02Bra !
 PAR  G(M7C3_D101,V:C),,                -454245+1518.48*T
             -250.981*T*LN(T)+2148692*T**(-1);,,                      N 91Fer2 !
 PAR  G(CR3C2_D510,V:C),,               +3*GHSERVV+2*GHSERCC
             -222500+16.6545*T;,,                                     N 92Lee2 !
 PAR  G(M23C6_D84,V:V:C),,              +GV23C6;,,                    N 91Fer2 !
 PAR  G(M5C2,V:C),,                     -307123.3+1059.7*T
             -175.66*T*LN(T)+1453274*T**(-1);,,                       N 91Fer2 !
$
 FUNCTION GV23C6    298.15  -990367+4330.63*T-728.829*T*LN(T)
       +5003425*T**(-1);
      6000.00  N !
$ ------------------------------------------------------------------------------
$ V-N
$
$ From H. Ohtani and M. Hillert 1991 (Included in LB Vol. 4)
$
$ H. Ohtani, M. Hillert, Calphad, 15, 11-24(1991).
$
$ Checked against LB and paper. Checked at 6000 K.
$
$ Misprint in the bcc interaction in the paper; one zero missing.
$
$ The bcc-field shown in the phase diagram in the paper is not in agreement
$ with the parameters given. The calculated N solubility is somewhat lower.
$
$ TI2N_C4 becomes stable above 2200 K. This requires changes in Ti-V-N from
$ 98Zen.
$
$ In order to use V-N from 97Du it is necessary to remodel Fe-V-N.
$
 PAR  L(LIQUID,N,V;0),,                 -239000;,,                    N 91Oht1 !
 PAR  L(LIQUID,N,V;1),,                 -8380;,,                      N 91Oht1 !
$
 PAR  G(FCC_A1,V:N),,                   +GHSERVV+GHSERNN
             -215000+101*T-2.22*T*LN(T)+0.00073*T**2;,,               N 91Oht1 !
 PAR  L(FCC_A1,V:N,VA;0),,              -131000+47.1*T;,,             N 91Oht1 !
$
 PAR  G(A1_FCC,V:N),,                   +GHSERVV+GHSERNN
             -215000+101*T-2.22*T*LN(T)+0.00073*T**2;,,               N 91Oht1 !
 PAR  L(A1_FCC,V:N,VA;0),,              -131000+47.1*T;,,             N 91Oht1 !
$
 PAR  G(BCC_A2,V:N),,                   +GHSERVV+3*GHSERNN+843000;,,  N 91Oht1 !
 PAR  L(BCC_A2,V:N,VA;0),,              -1680000+325*T;,,             N 91Oht1 !
$
 PAR  G(A2_BCC,V:N),,                   +GHSERVV+3*GHSERNN+843000;,,  N 91Oht1 !
 PAR  L(A2_BCC,V:N,VA;0),,              -1680000+325*T;,,             N 91Oht1 !
$
 PAR  G(HCP_A3,V:N),,                   +GHSERVV+0.5*GHSERNN
             -139000+50.4*T;,,                                        N 91Oht1 !
 PAR  L(HCP_A3,V:N,VA;0),,              -18400+4.84*T;,,              N 91Oht1 !
 PAR  L(HCP_A3,V:N,VA;1),,              -19700+2.13*T;,,              N 91Oht1 !
$
$ Metastable
$
 PAR  G(TI2N_C4,V:N),,                  +2*GHSERVV+GHSERNN
             -100000+20*T;,,                                          N 98Zen1 ! 
$ ------------------------------------------------------------------------------
$ Ternary systems
$ ------------------------------------------------------------------------------
$ Cr-C-N
$ ------------------------------------------------------------------------------
$ Cr-Cu-C
$ ------------------------------------------------------------------------------
$ Cr-Cu-Fe
$
$ C.P. Wang, X.J. Liu, I. Ohnuma, R. Kainuma, K. Ishida,
$ J. Phase Equilib., 23, 236-45(2002).
$
$ Checked against paper.
$
 PAR  L(LIQUID,CR,CU,FE;0),,            +ZERO;,,                      N 97Oht !
$
 PAR  L(FCC_A1,CR,CU,FE:VA;0),,         +35007.5-27.5*T;,,            N 02Wan !
 PAR  L(A1_FCC,CR,CU,FE:VA;0),,         +35007.5-27.5*T;,,            N 02Wan !
$
 PAR  L(BCC_A2,CR,CU,FE:VA;0),,         +38650-50*T;,,                N 97Oht !
 PAR  L(A2_BCC,CR,CU,FE:VA;0),,         +38650-50*T;,,                N 97Oht !
$ ------------------------------------------------------------------------------
$ Cr-Cu-Mg
$ ------------------------------------------------------------------------------
$ Cr-Cu-Mn
$ ------------------------------------------------------------------------------
$ Cr-Cu-Mo
$ ------------------------------------------------------------------------------
$ Cr-Cu-N
$ ------------------------------------------------------------------------------
$ Cr-Cu-Nb
$ ------------------------------------------------------------------------------
$ Cr-Cu-Ni
$ ------------------------------------------------------------------------------
$ Cr-Cu-Si
$ ------------------------------------------------------------------------------
$ Cr-Cu-Ti
$ ------------------------------------------------------------------------------
$ Cr-Cu-V
$ ------------------------------------------------------------------------------
$ Cr-Fe-C
$
$ A.V. Khvan, B. Hallstedt, C. Broeckmann, Calphad, 46, 24-33(2014).
$
 PAR  L(LIQUID,C,CR,FE;0),,             -528500;,,                    N 14Khv !
 PAR  L(LIQUID,C,CR,FE;1),,             +57150;,,                     N 14Khv !
 PAR  L(LIQUID,C,CR,FE;2),,             +62630;,,                     N 14Khv !
$
 PAR  L(BCC_A2,CR,FE:C;0),,             -1320000+667.7*T;,,           N 14Khv !
 PAR  BMAG(BCC_A2,CR,FE:C;0),,             -0.85;,,                   N 88And3 !
 PAR  TC(BCC_A2,CR,FE:C;0),,            +1650;,,                      N 88And3 !
 PAR  TC(BCC_A2,CR,FE:C;1),,             +550;,,                      N 88And3 !
$
 PAR  L(A2_BCC,CR,FE:C;0),,             -1320000+667.7*T;,,           N 14Khv !
 PAR  BMAG(A2_BCC,CR,FE:C;0),,             -0.85;,,                   N 88And3 !
 PAR  TC(A2_BCC,CR,FE:C;0),,            +1650;,,                      N 88And3 !
 PAR  TC(A2_BCC,CR,FE:C;1),,             +550;,,                      N 88And3 !
$
 PAR  L(FCC_A1,CR,FE:C;0),,             -69534+3.2353*T;,,            N 14Khv !
 PAR  L(A1_FCC,CR,FE:C;0),,             -69534+3.2353*T;,,            N 14Khv !
$
 PAR  L(CEMENTITE_D011,CR,FE:C;0),,     +14586-9.18*T;,,              N 14Khv !
$
 PAR  G(M23C6_D84,FE:CR:C),,            +0.130435*GCR23C6
             +0.869565*GFE23C6;,,                                     N 14Khv !
 PAR  G(M23C6_D84,CR:FE:C),,            +0.869565*GCR23C6
             +0.130435*GFE23C6;,,                                     N 14Khv !
 PAR  L(M23C6_D84,CR,FE:CR:C;0),,       +6609;,,                      N 14Khv !
 PAR  L(M23C6_D84,CR,FE:FE:C;0),,       +6609;,,                      N 14Khv !
 PAR  L(M23C6_D84,CR:CR,FE:C;0),,       +991;,,                       N 14Khv !
 PAR  L(M23C6_D84,FE:CR,FE:C;0),,       +991;,,                       N 14Khv !
 PAR  L(M23C6_D84,CR,FE:CR:C;1),,       -43600;,,                     N 14Khv !
 PAR  L(M23C6_D84,CR,FE:FE:C;1),,       -43600;,,                     N 14Khv !
 PAR  L(M23C6_D84,CR:CR,FE:C;1),,       -6540;,,                      N 14Khv !
 PAR  L(M23C6_D84,FE:CR,FE:C;1),,       -6540;,,                      N 14Khv !
$
 PAR  L(M7C3_D101,CR,FE:C;0),,          +81940-61.86*T;,,             N 14Khv !
 PAR  L(M7C3_D101,CR,FE:C;1),,          -7310;,,                      N 14Khv !
 PAR  L(M7C3_D101,CR,FE:C;2),,          +27050;,,                     N 14Khv !
$
$ metastable
$
 PAR  L(KSI_CARBIDE,CR,FE:C;0),,        -139900;,,                    N 92Qiu2 !
$ ------------------------------------------------------------------------------
$ Cr-Fe-Mg
$ ------------------------------------------------------------------------------
$ Cr-Fe-Mn
$
$ B.-J. Lee, Metall. Trans. A, 24A, 1919-33(1993).
$
$ Checked against paper.
$
$ Changed model for sigma and high-sigma from 8:4:18 to 10:4:16.
$ Ternary parameters were recalculated using the scheme in 93Lee3 with a
$ modified correction term; -135000 J for sigma and -140000 J for high-sigma
$ instead of -123570 J for both.
$ B. Hallstedt, Nov. 2016.
$
$ The sigma phase field is very close to that in 93Lee3, but the high-sigma
$ field extends less far into the ternary. There are no experimental data
$ to support one version or the other.
$
 PAR  L(LIQUID,CR,FE,MN;0),,            +2378;,,                      N 93Lee3 !
$
 PAR  L(FCC_A1,CR,FE,MN:VA;0),,         +6715-10.3933*T;,,            N 93Lee3 !
 PAR  L(A1_FCC,CR,FE,MN:VA;0),,         +6715-10.3933*T;,,            N 93Lee3 !
$
 PAR  L(BCC_A2,CR,FE,MN:VA;0),,         -5996;,,                      N 93Lee3 !
 PAR  L(A2_BCC,CR,FE,MN:VA;0),,         -5996;,,                      N 93Lee3 !
$
 PAR  G(SIGMA_D8B,FE:CR:MN),,           +10*GFCCFE+4*GHSERCR
             +16*GBCCMN-49718-2.446*T;,,                              N 16Hal6 !
 PAR  G(SIGMA_D8B,MN:CR:FE),,           +10*GFCCMN+4*GHSERCR
             +16*GHSERFE-113380-43.274*T;,,                           N 16Hal6 !
 PAR  L(SIGMA_D8B,FE:CR:CR,MN;0),,      -947617+762.6*T;,,            N 16Hal6 !
$
 PAR  G(HIGH_SIGMA,FE:CR:MN),,          +10*GFCCFE+4*GHSERCR
             +16*GBCCMN+9350-48.969*T;,,                              N 16Hal6 !
 PAR  G(HIGH_SIGMA,MN:CR:FE),,          +10*GFCCMN+4*GHSERCR
             +16*GHSERFE-81088-72.351*T;,,                            N 16Hal6 !
$
$ metastable
$
 PAR  L(HCP_A3,CR,FE,MN:VA;0),,         +34600;,,                     N 93Qiu3 !
$ ------------------------------------------------------------------------------
$ Cr-Fe-Mo
$
$ J.-O. Andersson, N. Lange, Metall. Trans. A, 19A, 1385-94(1988).
$
$ Extended model for C14_LAVES (99Lee).
$ Cr added on the first sublattice of CHI_A12 (88Gus4).
$ Modified Fe:Mo:Cr parameter for CHI_A12 (88Gus4).
$ Cr-Mo interaction added for fcc and hcp.
$ Cr-Fe liquid interaction modified (93Lee1).
$
$ New lattice stabilities for C14_LAVES.
$ Model for SIGMA changed from 8:4:18 to 10:4:16 and for MU_D85 from 7:2:4
$ to 1:4:2:6. The change of SIGMA model made it necessary to introduce Mo
$ on the first sublattice. For this the Fe-Mo binary was modified with
$ minimal changes. In spite of this it was very difficult to reasonably
$ reproduce previous results in the Cr-Fe-Mo system and a (probably too) large
$ number of parameters was used.
$
$ 1273, 1373 K isothermal sections are very close to original. Largest change
$ is for fcc-bcc equilibria, now in agreement with 92Qiu1. There is a
$ considerable change in bcc-liquid equilibria in the Cr-Fe binary. Equilibria
$ between liquid and sigma or R-phase do not change much. (This concerns
$ canges before the change of SIGMA and MU models.)
$
$ Cr was introduced on the first sublattice of CHI_A12 by P. Gustafson 1988
$ and some of the parameters modified.
$
$ The parameters G(CHI_A12,CR:MO:CR), L(SIGMA_OLD,FE:CR:FE,MO;0) and
$ L(SIGMA_OLD,FE:MO:CR,FE;0) have been further modified in TCFE-99,
$ but the isothermal section at 1273 K is not well reproduced with the new
$ parameters. The reason for doing them is also not clear.
$
$ TCFE99: CHI_A12 phase field is larger and R_PHASE is not stable at 1273 K.
$ TCFE8: Further changes of sigma, mu and chi phase fields. R-phase not stable
$ at 1273 K. There is a very large shift of the liquidus (bcc, sigma, R)
$ towards the Fe corner at 1873 K. TCFE8 = TCFE7.
$
 PAR  G(CHI_A12,CR:MO:FE),,             +24*GFCCCR+10*GHSERMO
             +24*GFCCFE+500000;,,                                     N 88Gus4 !
 PAR  G(CHI_A12,FE:CR:MO),,             +24*GFCCFE+10*GHSERCR
             +24*GFCCMO+100000;,,                                     N 88And4 !
$PAR  G(CHI_A12,FE:MO:CR),,             +24*GFCCFE+10*GHSERMO
$            +24*GFCCCR+20855-385*T;,,                                N 88And4 !
 PAR  G(CHI_A12,FE:MO:CR),,             +24*GFCCFE+10*GHSERMO
             +24*GFCCCR+32555-385*T;,,                                N 88Gus4 !
$
 PAR  L(C14_LAVES,CR,FE:MO;0),,         +40000;,,                     N 99Lee !
$
 PAR  G(MU_D85,CR:MO:CR:FE),,           +3*GHSERCR+4*GHSERMO
             +6*GFCCFE;,,                                             N Lin !
 PAR  G(MU_D85,CR:MO:FE:CR),,           +7*GHSERCR+4*GHSERMO
             +2*GHSERFE;,,                                            N Lin !
 PAR  G(MU_D85,CR:MO:FE:FE),,           +GHSERCR+4*GHSERMO+2*GHSERFE
             +6*GFCCFE;,,                                             N Lin !
 PAR  G(MU_D85,CR:MO:FE:MO),,           +GHSERCR+4*GHSERMO+2*GHSERFE
             +6*GFCCMO;,,                                             N Lin !
 PAR  G(MU_D85,CR:MO:MO:FE),,           +GHSERCR+6*GHSERMO
             +6*GFCCFE;,,                                             N Lin !
 PAR  G(MU_D85,FE:MO:CR:CR),,           +GFCCFE+4*GHSERMO
             +8*GHSERCR;,,                                            N Lin !
 PAR  G(MU_D85,FE:MO:CR:FE),,           +7*GFCCFE+4*GHSERMO
             +2*GHSERCR+88740-110*T;,,                                N 17Hal4 !
 PAR  G(MU_D85,FE:MO:CR:MO),,           +GFCCFE+4*GHSERMO+2*GHSERCR
             +6*GFCCMO;,,                                             N Lin !
 PAR  G(MU_D85,FE:MO:FE:CR),,           +GFCCFE+4*GHSERMO+2*GHSERFE
             +6*GHSERCR;,,                                            N Lin !
 PAR  G(MU_D85,FE:MO:MO:CR),,           +GFCCFE+6*GHSERMO
             +6*GHSERCR+128710-90*T;,,                                N 17Hal4 !
$
 PAR  G(R_PHASE,CR:MO:FE),,             +27*GFCCCR+14*GHSERMO
             +12*GHSERFE+645260-620*T;,,                              N 88And4 !
 PAR  G(R_PHASE,FE:MO:CR),,             +27*GFCCFE+14*GHSERMO
             +12*GHSERCR+600260-620*T;,,                              N 88And4 !
$
 PAR  G(SIGMA_D8B,FE:CR:MO),,           +10*GFCCFE+4*GHSERCR
             +16*GHSERMO+550000-400*T;,,                              N 17Hal6 !
 PAR  G(SIGMA_D8B,FE:MO:CR),,           +10*GFCCFE+4*GHSERMO
             +16*GHSERCR+184100-100*T;,,                              N 17Hal6 !
 PAR  G(SIGMA_D8B,MO:CR:FE),,           +10*GFCCMO+4*GHSERCR
             +16*GHSERFE+150000;,,                                    N 17Hal6 !
 PAR  L(SIGMA_D8B,FE:CR:CR,MO;0),,      -438780+100*T;,,              N 17Hal6 !
 PAR  L(SIGMA_D8B,FE:MO:CR,MO;0),,      +70260;,,                     N 17Hal6 !
 PAR  L(SIGMA_D8B,FE:CR:FE,MO;0),,      +570000;,,                    N 88And4 !
 PAR  L(SIGMA_D8B,FE:CR,MO:FE;0),,      +274600-200*T;,,              N 17Hal6 !
 PAR  L(SIGMA_D8B,FE:MO:CR,FE;0),,      -36790-100*T;,,               N 17Hal6 !
$
$ metastable
$
 PAR  G(MONI,CR:FE:MO),,                +UN_ASS;,,                    N !
 PAR  G(MONI,FE:CR:MO),,                +UN_ASS;,,                    N !
$
 PAR  G(P_PHASE,CR:FE:MO),,             +24*GFCCCR+20*GHSERFE
             +12*GHSERMO+100000+UN_ASS;,,                             N 99Lee !
 PAR  G(P_PHASE,FE:CR:MO),,             +24*GFCCFE+20*GHSERCR
             +12*GHSERMO+100000+UN_ASS;,,                             N 99Lee !
$ ------------------------------------------------------------------------------
$ Cr-Fe-N
$
$ K. Frisk, Metall. Trans. A, 21A, 2477-88(1990).
$
$ Checked against paper.
$
$ Cr-Fe modified liquid from 93Lee1
$ Fe-N from 93Du instead of 91Fri
$
$ At 1273 the N-solubility in bcc is about twice as high as shown in the paper.
$ This seems to be a mistake in the paper. At higher temperature the N
$ solubility in bcc is close to that shown in the paper.
$
$ The liquidus temperatures are lower than in the original 90Fri assessment,
$ but data are lacking. The fcc+fcc (fcc-Fe+CrN) miscibility gap is rather
$ different from 90Fri (at 1673 K).
$
$ First parameter is from TCFE99, second from 90Fri1.
$PAR  L(LIQUID,CR,FE,N;0),,             -127121+68.6*T;,,             N Null !
 PAR  L(LIQUID,CR,FE,N;0),,             -340750+187.4*T;,,            N 90Fri1 !
$
 PAR  L(FCC_A1,CR,FE:N;0),,             -128930+86.49*T;,,            N 90Fri1 !
 PAR  L(FCC_A1,CR,FE:N;1),,             +24330;,,                     N 90Fri1 !
 PAR  L(FCC_A1,CR,FE:N,VA;0),,          -162516;,,                    N 90Fri1 !
$
 PAR  L(A1_FCC,CR,FE:N;0),,             -128930+86.49*T;,,            N 90Fri1 !
 PAR  L(A1_FCC,CR,FE:N;1),,             +24330;,,                     N 90Fri1 !
 PAR  L(A1_FCC,CR,FE:N,VA;0),,          -162516;,,                    N 90Fri1 !
$
 PAR  L(BCC_A2,CR,FE:N;0),,             -799379+293*T;,,              N 90Fri1 !
 PAR  TC(BCC_A2,CR,FE:N;0),,            +1650;,,                      N 90Fri1 !
 PAR  TC(BCC_A2,CR,FE:N;1),,             +550;,,                      N 90Fri1 !
 PAR  BMAG(BCC_A2,CR,FE:N;0),,             -0.85;,,                   N 90Fri1 !
$
 PAR  L(A2_BCC,CR,FE:N;0),,             -799379+293*T;,,              N 90Fri1 !
 PAR  TC(A2_BCC,CR,FE:N;0),,            +1650;,,                      N 90Fri1 !
 PAR  TC(A2_BCC,CR,FE:N;1),,             +550;,,                      N 90Fri1 !
 PAR  BMAG(A2_BCC,CR,FE:N;0),,             -0.85;,,                   N 90Fri1 !
$
 PAR  L(HCP_A3,CR,FE:N;0),,             +12826-19.48*T;,,             N 90Fri1 !
$
$ metastable
$
 PAR  G(PI_CRFENIN,CR:FE:N),,           +12.8*GHSERCR+7.2*GHSERFE
             +4*GHSERNN-160994;,,                                     N 91Fri3 !
$ ------------------------------------------------------------------------------
$ Cr-Fe-Nb
$
$ A. Jacob, C. Schmetterer, A. Khvan, A. Kondratiev, D. Ivanov, B. Hallstedt,
$ Calphad, 54, 1-15(2016).
$
$ Checked against paper.
$
 PAR  L(LIQUID,CR,FE,NB;0),,            +35000;,,                     N 16Jac1 !
 PAR  L(LIQUID,CR,FE,NB;1),,            +25000;,,                     N 16Jac1 !
 PAR  L(LIQUID,CR,FE,NB;2),,            -30000;,,                     N 16Jac1 !
$
 PAR  L(C14_LAVES,FE:CR,NB;0),,         -100000;,,                    N 16Jac1 !
$
 PAR  L(C15_LAVES,FE:CR,NB;0),,         -100000;,,                    N 16Jac1 !
$
 PAR  G(MU_D85,CR:NB:CR:FE),,           +3*GHSERCR+6*GHSERFE+4*GHSERNB
             -51272;,,                                                N 16Jac1 ! 
 PAR  G(MU_D85,CR:NB:FE:CR),,           +7*GHSERCR+2*GHSERFE+4*GHSERNB
             +86129;,,                                                N 16Jac1 ! 
 PAR  G(MU_D85,CR:NB:FE:FE),,           +GHSERCR+8*GHSERFE+4*GHSERNB
             +32907;,,                                                N 16Jac1 ! 
 PAR  G(MU_D85,CR:NB:FE:NB),,           +GHSERCR+2*GHSERFE+10*GHSERNB
             +434399;,,                                               N 16Jac1 ! 
 PAR  G(MU_D85,CR:NB:NB:FE),,           +GHSERCR+6*GHSERFE+6*GHSERNB
             -158000-19*T;,,                                          N 16Jac1 ! 
 PAR  G(MU_D85,FE:NB:CR:CR),,           +8*GHSERCR+GHSERFE+4*GHSERNB
             +30559;,,                                                N 16Jac1 ! 
 PAR  G(MU_D85,FE:NB:CR:FE),,           +2*GHSERCR+7*GHSERFE+4*GHSERNB
             -45258;,,                                                N 16Jac1 ! 
 PAR  G(MU_D85,FE:NB:CR:NB),,           +2*GHSERCR+GHSERFE+10*GHSERNB
             +338945;,,                                               N 16Jac1 ! 
 PAR  G(MU_D85,FE:NB:FE:CR),,           +6*GHSERCR+3*GHSERFE+4*GHSERNB
             +97604;,,                                                N 16Jac1 ! 
 PAR  G(MU_D85,FE:NB:NB:CR),,           +6*GHSERCR+GHSERFE+6*GHSERNB
             -9919;,,                                                 N 16Jac1 ! 
 PAR  G(MU_D85,NB:NB:CR:FE),,           +2*GHSERCR+6*GHSERFE+5*GHSERNB
             +13767;,,                                                N 16Jac1 ! 
 PAR  G(MU_D85,NB:NB:FE:CR),,           +6*GHSERCR+2*GHSERFE+5*GHSERNB
             +192989;,,                                               N 16Jac1 ! 
 PAR  L(MU_D85,CR,FE:NB:NB:CR,FE;0),,   -120000;,,                    N 16Jac1 ! 
$
 PAR  G(SIGMA_D8B,FE:CR:NB),,           +10*GHSERFE+4*GHSERCR
             +16*GHSERNB+323133;,,                                    N 16Jac1 ! 
 PAR  G(SIGMA_D8B,FE:NB:CR),,           +10*GHSERFE+4*GHSERNB
             +16*GHSERCR+93933;,,                                     N 16Jac1 ! 
$PAR  G(SIGMA_D8B,NB:CR:FE),,           +10*GHSERNB+4*GHSERCR
$            +16*GHSERFE+806333;,,                                    N 16Jac1 ! 
$ ------------------------------------------------------------------------------
$ Cr-Fe-Ni
$
$ B.-J. Lee, J. Korean Inst. Met. Mater., 31, 480-89(1993).
$
$ Checked against paper (93Lee4 and 90Hil).
$
$ Cr-Ni is changed from 92Lee to 16Tan.
$
$ Sigma phase model is changed from 8:4:18 to 10:4:16.
$ Ni:Cr:Cr parameter adjusted for better fit in Cr-Fe-Ni.
$
$ Results are very similar to those of 93Lee4, including the 74 wt.% Fe
$ isopleth. There are small shifts in fcc, bcc, liquid and sigma phase
$ boundaries.
$
$ Fcc and bcc ordering is added; 4SL fcc and 2SL bcc with Va.
$ Fcc ordering was also added by P. Franke 2011 (based on Fe-Ni from 03Dup).
$
