Repository: lusamek/OpenCalphad

# Introduction
This website gives the possibility to use OpenCalphad using a virtual machine. In computing, a virtual machine (VM) is an emulation of a computer system.  The virtual machine of OpenCalphad was designed to run on the platforms: Windows, Mac, and Linux. It uses the host software of the VirtualBox project, which is has the GNU Licensing. 

Screenshot #1: ![](https://raw.githubusercontent.com/lusamek/OpenCalphad/master/OC-Screen1.jpg)

## 3. Open image file
After the download of the image file of the virtual machine, the files need to be uncompressed. The image is compressed with the regular ZIP compression format. It can be uncompressed with software, like Winzip or Winrar.

File: macros/iron4.tdb (part 9 of 11)
$
$ ------------------------------------------------------------------------------
$ Cu-Si-N
$ ------------------------------------------------------------------------------
$ Cu-Si-Ti
$ ------------------------------------------------------------------------------
$ Cu-Si-V
$ ------------------------------------------------------------------------------
$ Cu-Ti-C
$ ------------------------------------------------------------------------------
$ Cu-Ti-N
$ ------------------------------------------------------------------------------
$ Cu-Ti-V
$ ------------------------------------------------------------------------------
$ Cu-V-C
$ ------------------------------------------------------------------------------
$ Cu-V-N
$ ------------------------------------------------------------------------------
$ Fe-C-N
$
$ H. Du, J. Phase Equilib., 14, 682-93(1993).
$
$ Checked against paper.
$
$ There are small differences compared to the paper visible at 863 K.
$ Fcc is slightly too stable and hcp is slightly shifted.
$
$ For more carbon rich compositions than cementite, M5C2 and M7C3 are more
$ stable than FECN_CHI (when using Fe-Mn-C from 11Dju). This is probably quite
$ reasonable (in particular M5C2) and N solubility should be modelled.
$
$ FECN_CHI should be replaced by M5C2 with N solubility.
$
$ The value from 88And2 was kept for L(HCP_A3,FE:C,VA) instead of the new
$ value from 93Du. This makes the hcp phase somewhat less stable in Fe-C-N.
$
 PAR  L(LIQUID,C,FE,N;0),,              +490996-109.135*T;,,          N 91Du !
 PAR  L(LIQUID,C,FE,N;1),,              +192167-109.135*T;,,          N 91Du !
 PAR  L(LIQUID,C,FE,N;2),,              +490996-109.135*T;,,          N 91Du !
$
 PAR  L(FCC_A1,FE:C,N;0),,              -21893;,,                     N 93Du !
 PAR  L(A1_FCC,FE:C,N;0),,              -21893;,,                     N 93Du !
$
 PAR  L(HCP_A3,FE:C,N;0),,              -62984;,,                     N 93Du !
$ ------------------------------------------------------------------------------
$ Fe-Mg-C
$ ------------------------------------------------------------------------------
$ Fe-Mg-Mn
$ ------------------------------------------------------------------------------
$ Fe-Mg-Mo
$ ------------------------------------------------------------------------------
$ Fe-Mg-N
$ ------------------------------------------------------------------------------
$ Fe-Mg-Nb
$ ------------------------------------------------------------------------------
$ Fe-Mg-Ni
$ ------------------------------------------------------------------------------
$ Fe-Mg-Si
$ ------------------------------------------------------------------------------
$ Fe-Mg-Ti
$ ------------------------------------------------------------------------------
$ Fe-Mg-V
$ ------------------------------------------------------------------------------
$ Fe-Mn-C
$
$ D. Djurovic, B. Hallstedt, J. von Appen, R. Dronskowski,
$ Calphad, 35, 479-91(2011).
$
 PAR  L(LIQUID,C,FE,MN;0),,             -71514-11.3063*T;,,           N 11Dju !
 PAR  L(LIQUID,C,FE,MN;1),,             +19817;,,                     N 11Dju !
 PAR  L(LIQUID,C,FE,MN;2),,             +27885;,,                     N 11Dju !
$
 PAR  L(FCC_A1,FE,MN:C;0),,             +20082-11.6312*T;,,           N 11Dju !
 PAR  L(A1_FCC,FE,MN:C;0),,             +20082-11.6312*T;,,           N 11Dju !
$
 PAR  L(HCP_A3,FE,MN:C;0),,             +21742-50.2703*T;,,           N 11Dju !
 PAR  L(HCP_A3,FE,MN:C;1),,             -32608;,,                     N 11Dju !
$
 PAR  L(CBCC_A12,FE,MN:C;0),,           -36732;,,                     N 11Dju !
 PAR  L(CUB_A13,FE,MN:C;0),,            -36732;,,                     N 11Dju !
$
 PAR  L(CEMENTITE_D011,FE,MN:C;0),,     -7715+1.3687*T;,,             N 11Dju !
 PAR  L(M5C2,FE,MN:C;0),,               +8743-15.1917*T;,,            N 11Dju !
 PAR  L(M7C3_D101,FE,MN:C;0),,          +20157-24.7104*T;,,           N 11Dju !
$
 PAR  G(M23C6_D84,FE:MN:C),,            +0.869565*GFE23C6
             +0.130435*GMN23C6;,,                                     N 11Dju !
 PAR  G(M23C6_D84,MN:FE:C),,            +0.130435*GFE23C6
             +0.869565*GMN23C6;,,                                     N 11Dju !
 PAR  L(M23C6_D84,FE,MN:FE,MN:C;0),,    -95000;,,                     N 11Dju !
$ ------------------------------------------------------------------------------
$ Fe-Mn-Mo
$
 PAR  G(R_PHASE,FE:MO:MN),,             +27*GFCCFE+14*GHSERMO
             +12*GBCCMN;,,                                            N Lin !
 PAR  G(R_PHASE,MN:MO:FE),,             +27*GFCCMN+14*GHSERMO
             +12*GHSERFE;,,                                           N Lin !
$
 PAR  G(SIGMA_D8B,FE:MO:MN),,           +10*GFCCFE+4*GHSERMO
             +16*GBCCMN;,,                                            N Lin !
 PAR  G(SIGMA_D8B,MN:MO:FE),,           +10*GFCCMN+4*GHSERMO
             +16*GHSERFE;,,                                           N Lin !
$ ------------------------------------------------------------------------------
$ Fe-Mn-N
$
$ C. Qiu, Metall. Trans. A, 24A, 629-45(1993).
$
$ Checked against paper.
$
$ Fe-N from 93Du instead of 91Fri.
$
$ The isothermal section at 973 K changes very slightly.
$
 PAR  L(LIQUID,FE,MN,N;0),,             -15211+18.43*T;,,             N 93Qiu2 !
$
 PAR  L(FCC_A1,FE,MN:N;0),,             +53968-38.102*T;,,            N 93Qiu2 !
 PAR  L(FCC_A1,FE,MN:N;1),,             -27787;,,                     N 93Qiu2 !
$
 PAR  L(A1_FCC,FE,MN:N;0),,             +53968-38.102*T;,,            N 93Qiu2 !
 PAR  L(A1_FCC,FE,MN:N;1),,             -27787;,,                     N 93Qiu2 !
$
 PAR  L(FE4N_L1,FE,MN:N;0),,            +36297-28.8876*T;,,           N 93Qiu2 !
$ ------------------------------------------------------------------------------
$ Fe-Mn-Nb
$
$ A.V. Khvan, B. Hallstedt, Calphad, 40, 10-15(2013).
$
$ Checked against paper.
$
$ Same as the description from S.H. Liu 2012, but with a modified Fe-Nb and
$ slightly modified MU_D85.
$
 PAR  G(MU_D85,FE:NB:FE:MN),,           +3*GHSERFE+6*GHSERMN+4*GHSERNB
             -61620;,,                                                N 12Liu !
 PAR  G(MU_D85,FE:NB:NB:MN),,           +GHSERFE+6*GHSERMN+6*GHSERNB
             -151320;,,                                               N 13Khv1 !
 PAR  G(MU_D85,MN:NB:FE:FE),,           +8*GHSERFE+GHSERMN+4*GHSERNB
             -86710;,,                                                N 12Liu !
 PAR  G(MU_D85,MN:NB:FE:MN),,           +2*GHSERFE+7*GHSERMN+4*GHSERNB
             -64610;,,                                                N 12Liu !
 PAR  G(MU_D85,MN:NB:NB:FE),,           +6*GHSERFE+GHSERMN+6*GHSERNB
             -187070;,,                                               N 13Khv1 !
 PAR  G(MU_D85,MN:NB:FE:NB),,           +2*GHSERFE+GHSERMN+10*GHSERNB
             +331760;,,                                               N 12Liu !
 PAR  G(MU_D85,NB:NB:FE:MN),,           +2*GHSERFE+6*GHSERMN+5*GHSERNB
             +31720;,,                                                N 12Liu !
$
$ Metastable
$
 PAR  G(SIGMA_D8B,FE:NB:MN),,           +10*GFCCFE+4*GHSERNB
             +16*GBCCMN;,,                                            N Lin !
 PAR  G(SIGMA_D8B,MN:NB:FE),,           +10*GFCCMN+4*GHSERNB
             +16*GHSERFE;,,                                           N Lin !
$ ------------------------------------------------------------------------------
$ Fe-Mn-Ni
$
$ L. Zhang, Y. Du, H. Xu, S. Liu, Y. Liu, F. Zheng, N. Dupin, H. Zhou, C. Tang,
$ Int. J. Mater. Res., 100, 160-75(2009).
$
$ The only parameter coming from 09Zha is L(CUB_A13,FE,NI:VA;0). We refer to
$ 09Zha for comparison with their calculations. They used separate 2SL models
$ for L1_2 (MnNi3 and FeNi3) and L1_0 (MnNi). Here a 4SL fcc model is used.
$
$ This dataset nicely reproduces phase diagrams and experimental data shown in
$ 09Zha (as long as ordered fcc is excluded at high temperature), which
$ is not quite the case with TCFE8 or steel11h (SGTE).
$
$ Using option F for FCC_4SL.
$
$ The high temperature problem with FCC_4SL was solved by
$ changing the UFFENI parameter in the Fe-Ni system. It was then necessary
$ to add a ternary order parameter to avoid an L1_2 field at 873 K in the
$ Mn-rich corner.
$
$ Using ternary ordering energies reults in L1_0 and L1_2 extending
$ far into the ternary. When not using option F the extension is considerably
$ larger.
$
$ The problems described below have been solved (by changing UFFENI).
$
$ At high temperature (from below solidus up to quite far above liquidus)
$ L1_2 becomes stable as (Fe,Ni)3Mn from about Fe2.5Ni0.5Mn to FeNi2Mn.
$ This could be prevented by making FE:FE:MN:NI and NI:NI:FE:MN positive.
$ The same thing happens when no wildcards are used.
$
$ By adding positive values to the ternary compounds the L1_0 and L1_2 phases
$ near the Mn-Ni edge and, in particular at the Mn corner are stabilised at
$ low temperature.
$
$PAR  G(FCC_4SL,FE:FE:MN:NI:VA),,       +FFE2MNNI;,,                  N 16Hal1 !
$PAR  G(FCC_4SL,MN:MN:FE:NI:VA),,       +FFEMN2NI;,,                  N 16Hal1 !
$PAR  G(FCC_4SL,NI:NI:FE:MN:VA),,       +FFEMNNI2;,,                  N 16Hal1 !
$PAR  G(FCC_4SL,FE:FE:MN:NI:VA),,       +10*T;,,                      N 16Hal1 !
$PAR  G(FCC_4SL,MN:MN:FE:NI:VA),,       +ZERO;,,                      N 16Hal1 !
$PAR  G(FCC_4SL,NI:NI:FE:MN:VA),,       +10*T;,,                      N 16Hal1 !
 PAR  G(FCC_4SL,MN:MN:FE:NI:VA),,       -3000;,,                      N 16Hal1 !
$
 FUNCTION FFE2MNNI  298.15  +2*U1FFEMN+2*U1FFENI+U1FMNNI;              6000 N !
 FUNCTION FFEMN2NI  298.15  +2*U1FFEMN+U1FFENI+2*U1FMNNI;              6000 N !
 FUNCTION FFEMNNI2  298.15  +U1FFEMN+2*U1FFENI+2*U1FMNNI;              6000 N !
$ ------------------------------------------------------------------------------
$ Fe-Mn-Si
$
$ A. Forsberg, J. Agren, J. Phase Equilib., 14, 354-63(1993).
$
$ Checked against paper.
$
$ In the paper the ordering of the bcc phase was not
$ considered. The diagrams were calculated for the disordered phase only.
$ Ordering increases the size of the bcc/B2 phase field as compared with the
$ paper. I.e. the system should be reoptimised.
$
 PAR  L(LIQUID,FE,MN,SI;0),,            -180473;,,                    N 93For !
 PAR  L(LIQUID,FE,MN,SI;1),,            -95027;,,                     N 93For !
 PAR  L(LIQUID,FE,MN,SI;2),,            +154386;,,                    N 93For !
$
 PAR  L(FCC_A1,FE,MN,SI:VA;0),,         -56655-55.613*T;,,            N 93For !
 PAR  TC(FCC_A1,FE,MN,SI:VA;0),,        +13854;,,                     N 93For !
$
 PAR  L(A1_FCC,FE,MN,SI:VA;0),,         -56655-55.613*T;,,            N 93For !
 PAR  TC(A1_FCC,FE,MN,SI:VA;0),,        +13854;,,                     N 93For !
$
 PAR  L(BCC_A2,FE,MN,SI:VA;0),,         -97474;,,                     N 93For !
 PAR  L(A2_BCC,FE,MN,SI:VA;0),,         -97474;,,                     N 93For !
$
 PAR  L(HCP_A3,FE,MN,SI:VA;0),,         -24892-154.98*T;,,            N 93For !
$
 PAR  L(CBCC_A12,FE,MN,SI:VA;0),,       -91507;,,                     N 93For !
 PAR  L(CUB_A13,FE,MN,SI:VA;0),,        -91507;,,                     N 93For !
$
 PAR  L(MSI_B20,FE,MN:SI),,             -10780+22.14*T;,,             N 93For !
 PAR  L(M5SI3_D88,FE,MN:SI:VA),,        +24568;,,                     N 93For !
 PAR  G(MN3SI,FE,MN:SI),,               -16552;,,                     N 93For !
$ ------------------------------------------------------------------------------
$ Fe-Mn-Ti
$
 PAR  G(SIGMA_D8B,FE:TI:MN),,           +10*GFCCFE+4*GBCCTI
             +16*GBCCMN;,,                                            N Lin !
 PAR  G(SIGMA_D8B,MN:TI:FE),,           +10*GFCCMN+4*GBCCTI
             +16*GHSERFE;,,                                           N Lin !
$ ------------------------------------------------------------------------------
$ Fe-Mn-V
$
$ W. Huang, Calphad, 15, 195-208(1991).
$
$ Checked against paper.
$
$ Old sigma parameters kept for SIGMA_D8B. These give very similar results
$ in the ternary.
$
 PAR  G(SIGMA_D8B,FE:V:MN),,            +10*GFCCFE+4*GHSERVV
             +16*GBCCMN-200000;,,                                     N 91Hua3 !
 PAR  G(SIGMA_D8B,MN:V:FE),,            +10*GFCCMN+4*GHSERVV
             +16*GHSERFE-150000;,,                                    N 91Hua3 !
 PAR  L(SIGMA_D8B,FE:V:MN,V;0),,        -100000;,,                    N 91Hua3 !
 PAR  L(SIGMA_D8B,MN:V:FE,V;0),,        -300000;,,                    N 91Hua3 !
$ ------------------------------------------------------------------------------
$ Fe-Mo-C
$
$ J.-O. Andersson, Calphad, 12, 9-23(1988).
$
$ Checked against paper.
$
$ New models for C14_LAVES, SIGMA_D8B and MU_D85 in Fe-Mo.
$
$ Modified bcc interaction. The bcc interaction is based on activity
$ measurements from Wada and similar to that in the Cr-Fe-C system.
$
 PAR  L(LIQUID,C,FE,MO;0),,             -37800;,,                     N 88And2 !
$
$PAR  L(BCC_A2,FE,MO:C;0),,             -1750000+940*T;,,             N 88And2 !
 PAR  L(BCC_A2,FE,MO:C;0),,             -1250000+667.7*T;,,           N 91Lee !
 PAR  TC(BCC_A2,FE,MO:C;0),,             +335;,,                      N 88And2 !
 PAR  TC(BCC_A2,FE,MO:C;1),,             +526;,,                      N 88And2 !
$
 PAR  L(A2_BCC,FE,MO:C;0),,             -1250000+667.7*T;,,           N 91Lee !
 PAR  TC(A2_BCC,FE,MO:C;0),,             +335;,,                      N 88And2 !
 PAR  TC(A2_BCC,FE,MO:C;1),,             +526;,,                      N 88And2 !
$
 PAR  L(FCC_A1,FE,MO:C;0),,             +6000;,,                      N 88And2 !
 PAR  L(A1_FCC,FE,MO:C;0),,             +6000;,,                      N 88And2 !
$
 PAR  L(HCP_A3,FE,MO:C;0),,             +13030-33.8*T;,,              N 88And2 !
$
 PAR  G(KSI_CARBIDE,FE,MO:C),,          -380000;,,                    N 88And2 !
$
 PAR  G(M6C_E93,FE:MO:FE:C),,           +4*GHSERFE+2*GHSERMO+GHSERCC
             +77705-101.5*T;,,                                        N 88And2 !
 PAR  G(M6C_E93,FE:MO:MO:C),,           +2*GHSERFE+4*GHSERMO+GHSERCC
             -122410+30.25*T;,,                                       N 88And2 !
 PAR  L(M6C_E93,FE:MO:FE,MO:C;0),,      -37700;,,                     N 88And2 !
$
$ metastable
$
 PAR  G(M23C6_D84,FE:MO:C;0),,          +20*GHSERFE+3*GHSERMO
             +6*GHSERCC-76351-5.0949*T;,,                             N 92Qiu2 !
$ ------------------------------------------------------------------------------
$ Fe-Mo-N
$
$ K. Frisk, Metall. Trans. A, 23A, 1271-78(1992).
$
$ Fe-N from 93Du instead of 91Fri.
$
$ There is not much to check against, but the N solubility in L is correct.
$ The phase diagram is complex (above atmospheric pressure) and
$ the calculation most certainly incorrect.
$ There are only some N solubility data in the Fe-rich corner.
$
 PAR  L(LIQUID,FE,MO,N;0),,             +ZERO;,,                      N 92Fri2 !
 PAR  L(FCC_A1,FE,MO:N;0),,             +ZERO;,,                      N 92Fri2 !
 PAR  L(A1_FCC,FE,MO:N;0),,             +ZERO;,,                      N 92Fri2 !
 PAR  L(BCC_A2,FE,MO:N;0),,             -151200;,,                    N 92Fri2 !
 PAR  L(A2_BCC,FE,MO:N;0),,             -151200;,,                    N 92Fri2 !
$ ------------------------------------------------------------------------------
$ Fe-Mo-Nb
$
 PAR  G(SIGMA_D8B,FE:MO:NB),,           +10*GFCCFE+4*GHSERMO
             +16*GHSERNB;,,                                           N Lin !
 PAR  G(SIGMA_D8B,FE:NB:MO),,           +10*GFCCFE+4*GHSERNB
             +16*GHSERMO;,,                                           N Lin !
 PAR  G(SIGMA_D8B,MO:NB:FE),,           +10*GFCCMO+4*GHSERNB
             +16*GHSERFE;,,                                           N Lin !
$ ------------------------------------------------------------------------------
$ Fe-Mo-Ni
$
$ K. Frisk, Metall. Trans. A, 23A, 639-49(1992).
$
$ Checked against paper.
$
$ Model for SIGMA changed from 8:4:18 to 10:4:16 and Mo included on first SL.
$ The SIGMA phase field is more narrow and extends further towards Mo-Ni
$ at high temperature.
$
$ Model for MU changed from 7:2:4 to 1:4:2:6. The MU phase field is slightly
$ wider, more stable towards low temperature and less stable towards high
$ temperature (liquidus field almost disappeared).
$
$ New end member values for C14_LAVES.
$
 PAR  L(LIQUID,FE,MO,NI;0),,            +50000;,,                     N 92Fri1 !
$
 PAR  L(BCC_A2,FE,MO,NI:VA;0),,         -35743;,,                     N 92Fri1 !
 PAR  L(A2_BCC,FE,MO,NI:VA;0),,         -35743;,,                     N 92Fri1 !
$
 PAR  L(FCC_A1,FE,MO,NI:VA;0),,         -204791+163.93*T;,,           N 92Fri1 !
 PAR  L(FCC_A1,FE,MO,NI:VA;1),,         +11555-55.81*T;,,             N 92Fri1 !
 PAR  L(FCC_A1,FE,MO,NI:VA;2),,         +77975;,,                     N 92Fri1 !
$
 PAR  L(A1_FCC,FE,MO,NI:VA;0),,         -204791+163.93*T;,,           N 92Fri1 !
 PAR  L(A1_FCC,FE,MO,NI:VA;1),,         +11555-55.81*T;,,             N 92Fri1 !
 PAR  L(A1_FCC,FE,MO,NI:VA;2),,         +77975;,,                     N 92Fri1 !
$
 PAR  G(MONI,FE:NI:MO),,                +6*GFCCFE+5*GHSERNI
             +3*GHSERMO;,,                                            N 92Fri1 !
 PAR  G(MONI,NI:FE:MO),,                +6*GHSERNI+5*GHSERFE
             +3*GHSERMO;,,                                            N 92Fri1 !
$
 PAR  G(MU_D85,FE:MO:FE:NI),,           +GFCCFE+4*GHSERMO+2*GHSERFE
             +6*GHSERNI;,,                                            N Lin !
 PAR  G(MU_D85,FE:MO:MO:NI),,           +GFCCFE+6*GHSERMO
             +6*GHSERNI+9285-45*T;,,                                  N 17Hal8 !
 PAR  G(MU_D85,FE:MO:NI:NI),,           +GFCCFE+4*GHSERMO+2*GBCCNI
             +6*GHSERNI;,,                                            N Lin !
 PAR  G(MU_D85,FE:MO:NI:FE),,           +GFCCFE+4*GHSERMO+2*GBCCNI
             +6*GFCCFE;,,                                             N Lin !
 PAR  G(MU_D85,FE:MO:NI:MO),,           +GFCCFE+4*GHSERMO+2*GBCCNI
             +6*GFCCMO;,,                                             N Lin !
 PAR  G(MU_D85,NI:MO:FE:FE),,           +GHSERNI+4*GHSERMO+2*GHSERFE
             +6*GFCCFE;,,                                             N Lin !
 PAR  G(MU_D85,NI:MO:FE:MO),,           +GHSERNI+4*GHSERMO+2*GHSERFE
             +6*GFCCMO;,,                                             N Lin !
 PAR  G(MU_D85,NI:MO:FE:NI),,           +7*GHSERNI+4*GHSERMO
             +2*GHSERFE;,,                                            N Lin !
 PAR  G(MU_D85,NI:MO:MO:FE),,           +GHSERNI+6*GHSERMO
             +6*GFCCFE-30000;,,                                       N 17Hal8 !
 PAR  G(MU_D85,NI:MO:NI:FE),,           +GHSERNI+4*GHSERMO+2*GBCCNI
            +6*GFCCFE;,,                                              N Lin !
$
 PAR  G(P_PHASE,FE:NI:MO),,             +24*GFCCFE+20*GBCCNI
             +12*GHSERMO;,,                                           N 92Fri1 !
 PAR  G(P_PHASE,NI:FE:MO),,             +24*GHSERNI+20*GHSERFE
             +12*GHSERMO-170245+100*T;,,                              N 92Fri1 !
$
 PAR  G(R_PHASE,FE:MO:NI),,             +27*GFCCFE+14*GHSERMO
             +12*GBCCNI;,,                                            N 92Fri1 !
 PAR  G(R_PHASE,NI:MO:FE),,             +27*GHSERNI+14*GHSERMO
             +12*GHSERFE;,,                                           N 92Fri1 !
$
 PAR  G(SIGMA_D8B,FE:MO:NI),,           +10*GFCCFE+4*GHSERMO
             +16*GBCCNI+150000;,,                                     N 17Hal8 !
 PAR  G(SIGMA_D8B,NI:MO:FE),,           +10*GHSERNI+4*GHSERMO
             +16*GHSERFE+150000;,,                                    N 17Hal8 !
$
$ Metastable
$
 PAR  G(CHI_A12,FE:MO:NI),,             +24*GFCCFE+10*GHSERMO
             +24*GHSERNI;,,                                           N Lin !
 PAR  G(CHI_A12,NI:MO:FE),,             +24*GHSERNI+10*GHSERMO
             +24*GFCCFE;,,                                            N Lin !
$ ------------------------------------------------------------------------------
$ Fe-Mo-Si
$
 PAR  G(SIGMA_D8B,FE:MO:SI),,           +10*GFCCFE+4*GHSERMO
             +16*GBCCSI;,,                                            N Lin !
$ ------------------------------------------------------------------------------
$ Fe-Mo-Ti
$
$ Modified from Z.-P. Jin and C. Qiu 1993
$
$ Z.-P. Jin, C. Qiu, Metall. Trans. A, 24A, 2137-44(1993).
$
$ This dataset includes Fe-Ti from 12Bo instead of 89Bal (or 98Dum) and Mo-Ti
$ from 98Sau instead of 93Jin.
$
$ Checked against paper.
$
$ Model for MU_D85 changed from 7:2:4 to 1:2:4:6.
$
$ Nonstoichiometry added and end member values for C14_LAVES changed.
$
$ FeTi is now described as B2_BCC.
$
$ Ti added to the sigma model. The Ti solubility in sigma remains small.
$
$ There are quite substantial changes of the Laves, mu and FeTi phase fields.
$
$ The MU_D85 phase is possibly too stable at high temperature.
$
$ The parameter G(MU_D85,FE:TI:TI:FE) was modified to improve the fit in the
$ Fe-Nb-Ti system. This increases the Ti content in the mu phase.
$
$ TCFE8 does not reproduce this system correctly.
$
 PAR  L(C14_LAVES,FE:MO,TI;0),,         +10000;,,                     N 17Hal9 !
$
 PAR  G(MU_D85,FE:MO:TI:FE),,           +7*GFCCFE+4*GHSERMO+2*GBCCTI
             -160000;,,                                               N 17Hal9 !
 PAR  G(MU_D85,FE:MO:TI:MO),,           +GFCCFE+4*GHSERMO+2*GBCCTI
             +6*GFCCMO;,,                                             N Lin !
 PAR  G(MU_D85,FE:TI:FE:MO),,           +GFCCFE+4*GBCCTI+2*GHSERFE
             +6*GFCCMO;,,                                             N Lin !
 PAR  G(MU_D85,FE:TI:MO:FE),,           +7*GFCCFE+4*GBCCTI+2*GHSERMO
             ;,,                                                      N Lin !
 PAR  G(MU_D85,FE:TI:MO:MO),,           +GFCCFE+4*GBCCTI+2*GHSERMO
             +6*GFCCMO;,,                                             N Lin !
 PAR  G(MU_D85,FE:TI:TI:MO),,           +GFCCFE+6*GBCCTI
             +6*GFCCMO;,,                                             N Lin !
$
 PAR  G(SIGMA_D8B,FE:MO:TI),,           +10*GFCCFE+4*GHSERMO
             +16*GBCCTI;,,                                            N Lin !
 PAR  G(SIGMA_D8B,FE:TI:MO),,           +10*GFCCFE+4*GBCCTI
             +16*GHSERMO;,,                                           N Lin !
 PAR  G(SIGMA_D8B,MO:TI:FE),,           +10*GFCCMO+4*GBCCTI
             +16*GHSERFE;,,                                           N Lin !
$ ------------------------------------------------------------------------------
$ Fe-Mo-V
$
 PAR  G(SIGMA_D8B,FE:MO:V),,            +10*GFCCFE+4*GHSERMO
             +16*GHSERVV;,,                                           N Lin !
 PAR  G(SIGMA_D8B,FE:V:MO),,            +10*GFCCFE+4*GHSERVV
             +16*GHSERMO;,,                                           N Lin !
 PAR  G(SIGMA_D8B,MO:V:FE),,            +10*GFCCMO+4*GHSERVV
             +16*GHSERFE;,,                                           N Lin !
 PAR  G(SIGMA_D8B,V:MO:FE),,            +10*GFCCVV+4*GHSERMO
             +16*GHSERFE;,,                                           N Lin !
$ ------------------------------------------------------------------------------
$ Fe-Nb-C
$
$ A.V. Khvan, B. Hallstedt, Calphad, 40, 10-15(2013).
$
$ See also 12Khv2.
$
$ Checked against paper.
$
$ NbC solubilities in fcc are very similar to 90Hua and somewhat lower than
$ 01Lee.
$
 PAR  L(FCC_A1,FE,NB:C;0),,             -67500+29*T;,,                N 05Can !
 PAR  L(FCC_A1,FE,NB:C,VA;0),,          -40000;,,                     N 05Can !
$
 PAR  L(A1_FCC,FE,NB:C;0),,             -67500+29*T;,,                N 05Can !
 PAR  L(A1_FCC,FE,NB:C,VA;0),,          -40000;,,                     N 05Can !
$ ------------------------------------------------------------------------------
$ Fe-Nb-N
$
$ A.V. Khvan, B. Hallstedt, Calphad, 40, 10-15(2013).
$
$ Same as 01Lee, but with changed Fe-N, Fe-Nb and Nb-N.
$
$ Checked against paper.
$
 PAR  L(LIQUID,FE,N,NB;0),,             -160000;,,                    N 01Lee !
$ ------------------------------------------------------------------------------
$ Fe-Nb-Ni
$
 PAR  G(SIGMA_D8B,FE:NB:NI),,           +10*GFCCFE+4*GHSERNB
             +16*GBCCNI;,,                                            N Lin !
 PAR  G(SIGMA_D8B,NI:NB:FE),,           +10*GHSERNI+4*GHSERNB
             +16*GHSERFE;,,                                           N Lin !
$ ------------------------------------------------------------------------------
$ Fe-Nb-Si
$
$ A. Jacob, unpublished, 2016.
$
$ Checked against the dataset from A. Jacob and FeNbSi-16Jac-orig.tdb.
$
$ This is a preliminary description of the system, based on the description
$ presented in the PhD Thesis of A. Jacob.
$
$ The parameters for Nb-Si are claimed to be from 09Gen, but the parameters
$ used by 16Jac are different. Their origin is unclear. Here the published
$ parameters from 09Gen are used.
$
$ Ternary phases and C14 are possibly too stable at high temperature.
$
$ Very similar to the original dataset at 1273 and 1473 K. At 1273 the
$ equilibrium Nb5Si3_D8L + FeNbSi shifts to C14 + FeNb2Si2. At 1473 the
$ equilibrium Fe4Nb4Si7 + FeNb2Si2 shifts to NbSi2 + Fe3Nb4Si5.
$ At 2073 K the extension of the liquid in the Si-rich part and the bcc phase
$ in the Nb-rich part are different, but otherwise differences are very small.
$
 PAR  L(C14_LAVES,FE,SI:NB;0),,         -490000;,,                    N 16Jac2 !
$
 PAR  G(MU_D85,FE:NB:FE:SI),,           +3*GHSERFE+4*GHSERNB
             +6*GHSERSI-423669;,,                                     N 16Jac2 !
 PAR  G(MU_D85,FE:NB:NB:SI),,           +GHSERFE+6*GHSERNB
             +6*GHSERSI-563997;,,                                     N 16Jac2 !
 PAR  G(MU_D85,FE:NB:SI:FE),,           +7*GHSERFE+4*GHSERNB
             +2*GHSERSI-269490;,,                                     N 16Jac2 !
 PAR  G(MU_D85,FE:NB:SI:NB),,           +GHSERFE+10*GHSERNB
             +2*GHSERSI+104260;,,                                     N 16Jac2 !
 PAR  G(MU_D85,FE:NB:SI:SI),,           +GHSERFE+4*GHSERNB
             +8*GHSERSI-324870;,,                                     N 16Jac2 !
 PAR  G(MU_D85,NB:NB:FE:SI),,           +2*GHSERFE+5*GHSERNB
             +6*GHSERSI-257275;,,                                     N 16Jac2 !
 PAR  G(MU_D85,NB:NB:SI:FE),,           +6*GHSERFE+5*GHSERNB
             +2*GHSERSI-184730;,,                                     N 16Jac2 !
 PAR  G(MU_D85,SI:NB:FE:FE),,           +8*GHSERFE+4*GHSERNB
             +GHSERSI-211120;,,                                       N 16Jac2 !
 PAR  G(MU_D85,SI:NB:FE:NB),,           +2*GHSERFE+10*GHSERNB
             +GHSERSI+272997;,,                                       N 16Jac2 !
 PAR  G(MU_D85,SI:NB:FE:SI),,           +2*GHSERFE+4*GHSERNB
             +7*GHSERSI-101010;,,                                     N 16Jac2 !
 PAR  G(MU_D85,SI:NB:NB:FE),,           +6*GHSERFE+6*GHSERNB
             +GHSERSI-327728;,,                                       N 16Jac2 !
 PAR  G(MU_D85,SI:NB:SI:FE),,           +6*GHSERFE+4*GHSERNB
             +3*GHSERSI-489060;,,                                     N 16Jac2 !
 PAR  L(MU_D85,FE:NB:NB:FE,SI;0),,      -900000;,,                    N 16Jac2 !
 PAR  L(MU_D85,FE:NB:NB:NB,SI;0),,      -1000000;,,                   N 16Jac2 !
$
 PAR  G(FENBSI2,FE:NB:SI),,             +GHSERFE+2*GHSERSI+GHSERNB
             -232160+7*T;,,                                           N 16Jac2 !
 PAR  G(FE4NB4SI7,FE:NB:SI),,           +4*GHSERFE+4*GHSERSI+7*GHSERNB
             -896000+80*T;,,                                          N 16Jac2 !
 PAR  G(FENBSI1,FE:NB:SI),,             +GHSERFE+GHSERSI+GHSERNB
             -173680-6*T;,,                                           N 16Jac2 !
 PAR  G(FENB2SI2,FE:NB:SI),,            +GHSERFE+2*GHSERSI+2*GHSERNB
             -327000;,,                                               N 16Jac2 !
 PAR  G(FE3NB4SI5,FE:NB:SI),,           +3*GHSERFE+5*GHSERSI+4*GHSERNB
             -741000;,,                                               N 16Jac2 !
 PAR  G(FENB4SI,FE:NB:SI),,             +GHSERFE+GHSERSI+4*GHSERNB
             -174020-45*T;,,                                          N 16Jac2 !
$
$ Metastable
$
 PAR  G(SIGMA_D8B,FE:NB:SI),,           +10*GFCCFE+4*GHSERNB
             +16*GBCCSI;,,                                            N Lin !
$ ------------------------------------------------------------------------------
$ Fe-Nb-Ti
$
$ B. Hallstedt, unpublished, 2017.
$
$ The experimental data from H. Xu et al. (J. Alloys Compd., 396, 151-55(2005))
$ are roughly reproduced without introducing too many parameters.
$ The exp. data from C.P. Wang et al. 2011 are considered unreliable, but are
$ also roughly reproduced.
$
$ The liquid is clearly more stable than in the assessment by 11Wan and the
$ bcc field on the Nb-Ti side is wider.
$
 PAR  G(MU_D85,FE:NB:TI:FE),,           +7*GFCCFE+4*GHSERNB
             +2*GBCCTI-200000;,,                                     N 17Hal17 !
 PAR  G(MU_D85,FE:NB:TI:NB),,           +GFCCFE+4*GHSERNB
             +2*GBCCTI+6*GFCCNB;,,                                    N Lin !
 PAR  G(MU_D85,FE:TI:FE:NB),,           +GFCCFE+4*GHSERTI
             +2*GHSERFE+6*GFCCNB;,,                                   N Lin !
 PAR  G(MU_D85,FE:TI:NB:FE),,           +7*GFCCFE+4*GHSERTI
             +2*GHSERNB-200000;,,                                    N 17Hal17 !
 PAR  G(MU_D85,FE:TI:NB:NB),,           +GFCCFE+4*GHSERTI
             +2*GHSERNB+6*GFCCNB;,,                                   N Lin !
 PAR  G(MU_D85,FE:TI:TI:NB),,           +GFCCFE+6*GHSERTI+6*GFCCNB;,, N Lin !
 PAR  G(MU_D85,NB:NB:TI:FE),,           +GFCCNB+4*GHSERNB
             +2*GHSERTI+6*GFCCFE;,,                                   N Lin !
 PAR  G(MU_D85,NB:TI:FE:FE),,           +GFCCNB+4*GHSERTI
             +2*GHSERFE+6*GFCCFE;,,                                   N Lin !
 PAR  G(MU_D85,NB:TI:FE:NB),,           +7*GFCCNB+4*GHSERTI
             +2*GHSERFE;,,                                            N Lin !
 PAR  G(MU_D85,NB:TI:NB:FE),,           +GFCCNB+4*GHSERTI
             +2*GHSERNB+6*GFCCFE;,,                                   N Lin !
 PAR  G(MU_D85,NB:TI:TI:FE),,           +GFCCNB+6*GHSERTI+6*GFCCFE;,, N Lin !
$
$ Metastable
$
 PAR  G(SIGMA_D8B,FE:NB:TI),,           +10*GFCCFE+4*GHSERNB
             +16*GBCCTI;,,                                            N Lin !
 PAR  G(SIGMA_D8B,FE:TI:NB),,           +10*GFCCFE+4*GBCCTI
             +16*GHSERNB;,,                                           N Lin !
$ ------------------------------------------------------------------------------
$ Fe-Nb-V
$
$ A.V. Khvan, K. Chang, B. Hallstedt, Calphad, 43, 143-48(2013).
$
$ Using Fe-Nb with modified MU_D85 from 16Jac1.
$
$ Checked against paper.
$
$ The ternary MU_D85 parameters were modified to match the change in Fe-Nb.
$ The Laves phase field is somewhat wider and the Laves+mu+bcc three-phase
$ triangle is more narrow.
$
 PAR  L(BCC_A2,FE,NB,V:VA;0),,          +74752;,,                     N 13Khv2 !
 PAR  L(A2_BCC,FE,NB,V:VA;0),,          +74752;,,                     N 13Khv2 !
$
 PAR  L(C14_LAVES,FE,V:NB;0),,          -48522;,,                     N 13Khv2 !
$
 PAR  G(MU_D85,FE:NB:FE:V),,            +3*GHSERFE+4*GHSERNB+6*GHSERVV
             +47813;,,                                                N 13Khv2 !
 PAR  G(MU_D85,FE:NB:NB:V),,            +GHSERFE+6*GHSERNB+6*GHSERVV
             +25031-67.91*T;,,                                       N 17Hal19 !
 PAR  G(MU_D85,FE:NB:V:FE),,            +7*GHSERFE+4*GHSERNB+2*GHSERVV
             -178727;,,                                               N 13Khv2 !
 PAR  G(MU_D85,FE:NB:V:NB),,            +GHSERFE+10*GHSERNB+2*GHSERVV
             +485717;,,                                               N 13Khv2 !
 PAR  G(MU_D85,FE:NB:V:V),,             +GHSERFE+4*GHSERNB+8*GHSERVV
             -2242;,,                                                 N 13Khv2 !
 PAR  G(MU_D85,NB:NB:FE:V),,            +2*GHSERFE+5*GHSERNB+6*GHSERVV
             +193815;,,                                               N 13Khv2 !
 PAR  G(MU_D85,NB:NB:V:FE),,            +6*GHSERFE+5*GHSERNB+2*GHSERVV
             -96693;,,                                                N 13Khv2 !
 PAR  G(MU_D85,V:NB:FE:FE),,            +8*GHSERFE+4*GHSERNB+GHSERVV
             -101302;,,                                               N 13Khv2 !
 PAR  G(MU_D85,V:NB:FE:NB),,            +2*GHSERFE+10*GHSERNB+GHSERVV
             +476515;,,                                               N 13Khv2 !
 PAR  G(MU_D85,V:NB:FE:V),,             +2*GHSERFE+4*GHSERNB+7*GHSERVV
             +106683;,,                                               N 13Khv2 !
 PAR  G(MU_D85,V:NB:NB:FE),,            +6*GHSERFE+6*GHSERNB+GHSERVV
             -152878;,,                                               N 13Khv2 !
 PAR  G(MU_D85,V:NB:V:FE),,             +6*GHSERFE+4*GHSERNB+3*GHSERVV
             -185453;,,                                               N 13Khv2 !
 PAR  L(MU_D85,FE:NB:NB:FE,V;0),,       -55000;,,                    N 17Hal19 !
$
 PAR  G(SIGMA_D8B,FE:NB:V),,            +10*GHSERFE+4*GHSERNB
             +16*GHSERVV-368205;,,                                    N 13Khv2 !
 PAR  G(SIGMA_D8B,FE:V:NB),,            +10*GHSERFE+4*GHSERVV
             +16*GHSERNB+463349;,,                                    N 13Khv2 !
$PAR  G(SIGMA_D8B,NB:V:FE),,            +10*GFCCNB+4*GHSERVV
$            +16*GHSERFE;,,                                           N 13Khv2 !
 PAR  G(SIGMA_D8B,V:NB:FE),,            +10*GHSERVV+4*GHSERNB
             +16*GHSERFE+81731;,,                                     N 13Khv2 !
$ ------------------------------------------------------------------------------
$ Fe-Ni-C
$
$ A. Gabriel, P. Gustafson, I. Ansara, Calphad, 11, 203-18(1987).
$
$ Checked against paper. Wrong sign for L(BCC_A2,FE,NI:C;0) in paper.
$
$ The hcp interaction should probably not be the same as the fcc interaction.
$
$ New cementite in Fe-C from 10Hal.
$ Fe-Ni liquid modified by 93Lee1 and fcc ordering added by 03Dup.
$ Ni-C modified by 06Hal2.
$
 PAR  L(LIQUID,C,FE,NI;0),,             +122200-58.8*T;,,             N 87Gab !
 PAR  L(LIQUID,C,FE,NI;1),,             +92200-58.8*T;,,              N 87Gab !
 PAR  L(LIQUID,C,FE,NI;2),,             +152200-58.8*T;,,             N 87Gab !
$
 PAR  L(FCC_A1,FE,NI:C;0),,             +49074-7.32*T;,,              N 87Gab !
 PAR  L(FCC_A1,FE,NI:C;1),,             -25800;,,                     N 87Gab !
$
 PAR  L(A1_FCC,FE,NI:C;0),,             +49074-7.32*T;,,              N 87Gab !
 PAR  L(A1_FCC,FE,NI:C;1),,             -25800;,,                     N 87Gab !
$
 PAR  L(BCC_A2,FE,NI:C;0),,             -956.63-1.28726*T;,,          N 87Gab !
 PAR  L(BCC_A2,FE,NI:C;1),,             +1789.03-1.92912*T;,,         N 87Gab !
$
 PAR  L(A2_BCC,FE,NI:C;0),,             -956.63-1.28726*T;,,          N 87Gab !
 PAR  L(A2_BCC,FE,NI:C;1),,             +1789.03-1.92912*T;,,         N 87Gab !
$
 PAR  L(CEMENTITE_D011,FE,NI:C;0),,     +29400;,,                     N 87Gab !
$
$ Metastable
$
$PAR  L(HCP_A3,FE,NI:C;0),,             +49074-7.32*T;,,              N Same !
$PAR  L(HCP_A3,FE,NI:C;1),,             -25800;,,                     N Same !
$
 PAR  G(M23C6_D84,FE:NI:C),,            +0.869565*GFE23C6
             +0.130435*GNI23C6;,,                                     N 91Lee !
 PAR  G(M23C6_D84,NI:FE:C),,            +0.869565*GNI23C6
             +0.130435*GFE23C6;,,                                     N 91Lee !
 PAR  L(M23C6_D84,FE,NI:FE:C;0),,       +196000;,,                    N 91Lee !
 PAR  L(M23C6_D84,FE,NI:NI:C;0),,       +196000;,,                    N 91Lee !
$
 PAR  L(M7C3_D101,FE,NI:C;0),,          +68600;,,                     N 91Lee !
$ ------------------------------------------------------------------------------
$ Fe-Ni-N
$
$ K. Frisk, Z. Metallkd., 82, 59-66(1991).
$
$ Checked against paper.
$
$ Using Fe-N from 93Du instead of 91Fri.
$
$ The fcc+Fe4N+hcp equilibrium is located at lower Ni content at 773K, but this
$ is at high P(N2) and there are no exp. data.
$
 PAR  L(FCC_A1,FE,NI:N;0),,             -22710+5.19*T;,,              N 91Fri2 !
 PAR  L(FCC_A1,FE,NI:N;1),,             +3334;,,                      N 91Fri2 !
$
 PAR  L(A1_FCC,FE,NI:N;0),,             -22710+5.19*T;,,              N 91Fri2 !
 PAR  L(A1_FCC,FE,NI:N;1),,             +3334;,,                      N 91Fri2 !
$ ------------------------------------------------------------------------------
$ Fe-Ni-Si
$
$ B. Hallstedt, unpublished, 2008.
$
$ Reoptimised against fcc, bcc and liquid data.
$
$ The fcc+bcc+Liq equilibrium at 1373 K is at higher Ni content and a bit
$ rotated compared to 99Mie.
$
$ This evaluation only contains the liquid, fcc and bcc interactions. Fcc and
$ bcc ordering and ternary solubilities in the silicides and possible
$ ternary silicides remains to be done.
$
$ The extension of the Ni3Si (FCC_4SL) phase field seems reasonable.
$
$ FE2SI and NI2SI_THETA might have the same structure.
$
 PAR  L(LIQUID,FE,NI,SI;0),,            -101000;,,                    N 08Hal1 !
 PAR  L(LIQUID,FE,NI,SI;1),,            +31000;,,                     N 08Hal1 !
 PAR  L(LIQUID,FE,NI,SI;2),,            +ZERO;,,                      N 08Hal1 !
$
 PAR  L(FCC_A1,FE,NI,SI:VA;0),,         -112000-22*T;,,               N 08Hal1 !
 PAR  L(FCC_A1,FE,NI,SI:VA;1),,         -15000-22*T;,,                N 08Hal1 !
 PAR  L(FCC_A1,FE,NI,SI:VA;2),,         -22*T;,,                      N 08Hal1 !
$
 PAR  L(A1_FCC,FE,NI,SI:VA;0),,         -112000-22*T;,,               N 08Hal1 !
 PAR  L(A1_FCC,FE,NI,SI:VA;1),,         -15000-22*T;,,                N 08Hal1 !
 PAR  L(A1_FCC,FE,NI,SI:VA;2),,         -22*T;,,                      N 08Hal1 !
$
 PAR  L(BCC_A2,FE,NI,SI:VA;0),,         -158000;,,                    N 08Hal1 !
 PAR  L(BCC_A2,FE,NI,SI:VA;1),,         -72000;,,                     N 08Hal1 !
 PAR  L(BCC_A2,FE,NI,SI:VA;2),,         +ZERO;,,                      N 08Hal1 !
$
 PAR  L(A2_BCC,FE,NI,SI:VA;0),,         -158000;,,                    N 08Hal1 !
 PAR  L(A2_BCC,FE,NI,SI:VA;1),,         -72000;,,                     N 08Hal1 !
 PAR  L(A2_BCC,FE,NI,SI:VA;2),,         +ZERO;,,                      N 08Hal1 !
$ ------------------------------------------------------------------------------
$ Fe-Ni-Ti
$
 PAR  G(SIGMA_D8B,FE:TI:NI),,           +10*GFCCFE+4*GBCCTI
             +16*GBCCNI;,,                                            N Lin !
 PAR  G(SIGMA_D8B,NI:TI:FE),,           +10*GHSERNI+4*GBCCTI
             +16*GHSERFE;,,                                           N Lin !
$ ------------------------------------------------------------------------------
$ Fe-Ni-V
$
 PAR  G(SIGMA_D8B,FE:V:NI),,            +10*GFCCFE+4*GHSERVV
             +16*GBCCNI;,,                                            N Lin !
 PAR  G(SIGMA_D8B,NI:V:FE),,            +10*GHSERNI+4*GHSERVV
             +16*GHSERFE;,,                                           N Lin !
$ ------------------------------------------------------------------------------
$ Fe-Si-C
$
$ J. Miettinen, Calphad 22, 231-56(1998).
$
 PAR  L(LIQUID,C,FE,SI;0),,             +400000;,,                    N 98Mie !
 PAR  L(LIQUID,C,FE,SI;1),,             -55000;,,                     N 98Mie !
 PAR  L(LIQUID,C,FE,SI;2),,             +450000;,,                    N 98Mie !
$
 PAR  L(FCC_A1,FE,SI:C;0),,             +226100-34.25*T;,,            N 98Mie !
 PAR  L(FCC_A1,FE,SI:C;1),,             -202400;,,                    N 98Mie !
$
 PAR  L(A1_FCC,FE,SI:C;0),,             +226100-34.25*T;,,            N 98Mie !
 PAR  L(A1_FCC,FE,SI:C;1),,             -202400;,,                    N 98Mie !
$
 PAR  L(BCC_A2,FE,SI:C;0),,             +1000000-100*T;,,             N 98Mie !
 PAR  L(BCC_A2,FE,SI:C;1),,             -900000;,,                    N 98Mie !
$
 PAR  L(A2_BCC,FE,SI:C;0),,             +1000000-100*T;,,             N 98Mie !
 PAR  L(A2_BCC,FE,SI:C;1),,             -900000;,,                    N 98Mie !
$
