Repository: lusamek/OpenCalphad

# Introduction
This website gives the possibility to use OpenCalphad using a virtual machine. In computing, a virtual machine (VM) is an emulation of a computer system.  The virtual machine of OpenCalphad was designed to run on the platforms: Windows, Mac, and Linux. It uses the host software of the VirtualBox project, which is has the GNU Licensing. 

Screenshot #1: ![](https://raw.githubusercontent.com/lusamek/OpenCalphad/master/OC-Screen1.jpg)

## 3. Open image file
After the download of the image file of the virtual machine, the files need to be uncompressed. The image is compressed with the regular ZIP compression format. It can be uncompressed with software, like Winzip or Winrar.

File: macros/iron4.tdb (part 10 of 11)
$
 PAR  G(FE8SI2C,FE:SI:C),,              +8*GHSERFE+2*GHSERSI+GHSERCC
             -231047+5.566*T;,,                                       N 91Lac !
$ ------------------------------------------------------------------------------
$ Fe-Si-N
$
$ No assessment
$
$ ------------------------------------------------------------------------------
$ Fe-Si-Ti
$
 PAR  G(SIGMA_D8B,FE:TI:SI),,           +10*GFCCFE+4*GBCCTI
             +16*GBCCSI;,,                                            N Lin !
$ ------------------------------------------------------------------------------
$ Fe-Si-V
$
$ No assessment
$
 PAR  G(SIGMA_D8B,FE:V:SI),,            +10*GFCCFE+4*GHSERVV
             +16*GBCCSI;,,                                            N Lin !
$ ------------------------------------------------------------------------------
$ Fe-Ti-C
$
$ L.F.S. Dumitrescu, M. Hillert, ISIJ Int., 39, 84-90(1999).
$
$ Using Fe-Ti from 12Bo instead of 98Dum.
$
$ Checked against paper.
$
$ Isothermal sections are ok. The Fe-TiC vertical section in the paper is
$ incorrect (fcc#1 is missing). The liquidus is ok though.
$
$ The TiC solubility in fcc-Fe is lower than 99Dum (orig) and even slightly
$ lower than with 01Lee (orig).
$
$ The liquid interaction was adjusted to match data on the TiC liquidus.
$
$PAR  L(LIQUID,C,FE,TI;0),,             -123670;,,                    N 99Dum2 !
 PAR  L(LIQUID,C,FE,TI;0),,             -146600;,,                    N 17Hal3 !
$
 PAR  L(FCC_A1,FE,TI:C,VA;0),,          +ZERO;,,                      N 99Dum2 !
 PAR  L(FCC_A1,FE,TI:C,VA;1),,          +258879;,,                    N 99Dum2 !
 PAR  L(FCC_A1,FE,TI:C,VA;2),,          -258879;,,                    N 99Dum2 !
$
 PAR  L(A1_FCC,FE,TI:C,VA;0),,          +ZERO;,,                      N 99Dum2 !
 PAR  L(A1_FCC,FE,TI:C,VA;1),,          +258879;,,                    N 99Dum2 !
 PAR  L(A1_FCC,FE,TI:C,VA;2),,          -258879;,,                    N 99Dum2 !
$ ------------------------------------------------------------------------------
$ Fe-Ti-N
$
$ B.-J. Lee, Metall. Mater. Trans. A, 32A, 2423-39(2001).
$
$ Using Fe-Ti from 12Bo instead of 98Dum and Fe-N from 93Du instead of 91Fri.
$
$ Checked against paper.
$
$ The TiN solubility in fcc-Fe is somewhat lower than the original 01Lee.
$
$ The TiN solubility in fcc-Fe in TCFE8 is the same as in 99Dum and
$ 01Lee (orig).
$
$ Ternary liquid interaction removed. It has a very small influence in the
$ Fe corner, but causes a large N-solubility in the Fe-Ti liquid. This
$ does not seem probable.
$
$PAR  L(LIQUID,FE,N,TI;0),,             -300000;,,                    N 01Lee !
$ ------------------------------------------------------------------------------
$ Fe-Ti-V
$
 PAR  G(SIGMA_D8B,FE:TI:V),,            +10*GFCCFE+4*GBCCTI
             +16*GHSERVV;,,                                           N Lin !
 PAR  G(SIGMA_D8B,FE:V:TI),,            +10*GFCCFE+4*GHSERVV
             +16*GBCCTI;,,                                            N Lin !
 PAR  G(SIGMA_D8B,V:TI:FE),,            +10*GFCCVV+4*GBCCTI
             +16*GHSERFE;,,                                           N Lin !
$ ------------------------------------------------------------------------------
$ Fe-V-C
$
$ W. Huang, Z. Metallkd., 82, 391-401(1991).
$
$ Checked against paper.
$
$ In the original assessment V3C2 is modelled without Fe solubility.
$ Cementite (V3C) was modified in 91Fer and used in 91Hua4.
$
 PAR  L(LIQUID,C,FE,V;0),,              -60000;,,                     N 91Hua2 !
 PAR  L(LIQUID,C,FE,V;1),,              -60000;,,                     N 91Hua2 !
 PAR  L(LIQUID,C,FE,V;2),,              +100000;,,                    N 91Hua2 !
$
 PAR  L(FCC_A1,FE,V:C;0),,              -7645.5-2.069*T;,,            N 91Hua2 !
 PAR  L(FCC_A1,FE,V:C;1),,              -7645.5-2.069*T;,,            N 91Hua2 !
 PAR  L(FCC_A1,FE,V:C,VA;0),,           -40000;,,                     N 91Hua2 !
$
 PAR  L(A1_FCC,FE,V:C;0),,              -7645.5-2.069*T;,,            N 91Hua2 !
 PAR  L(A1_FCC,FE,V:C;1),,              -7645.5-2.069*T;,,            N 91Hua2 !
 PAR  L(A1_FCC,FE,V:C,VA;0),,           -40000;,,                     N 91Hua2 !
$
 PAR  L(BCC_A2,FE,V:C;0),,              -23674+0.465*T;,,             N 91Hua2 !
 PAR  L(BCC_A2,FE,V:C;1),,              +8283;,,                      N 91Hua2 !
$
 PAR  L(A2_BCC,FE,V:C;0),,              -23674+0.465*T;,,             N 91Hua2 !
 PAR  L(A2_BCC,FE,V:C;1),,              +8283;,,                      N 91Hua2 !
$
 PAR  L(HCP_A3,FE,V:C;0),,              -15291-4.138*T;,,             N 91Hua2 !
$
$PAR  L(CEMENTITE_D011,FE,V:C;0),,      -45657-12.414*T;,,            N 91Hua2 !
 PAR  L(CEMENTITE_D011,FE,V:C;0),,      -45873-12.414*T;,,            N 91Hua4 !
$
$ Metastable
$
 PAR  G(M23C6_D84,FE:V:C),,             +0.869565*GFE23C6
             +0.130435*GV23C6;,,                                      N 91Hua4 !
 PAR  G(M23C6_D84,V:FE:C),,             +0.869565*GV23C6
             +0.130435*GFE23C6;,,                                     N 91Hua4 !
$ ------------------------------------------------------------------------------
$ Fe-V-N
$
$ H. Ohtani, M. Hillert, Calphad, 15, 25-39(1991).
$
$ Checked against paper.
$
$ Using Fe-N from 93Du instead of 91Fri.
$
$ No visible difference except Fe-solubility in VN at very high temperature,
$ which is now lower.
$
 PAR  L(LIQUID,FE,N,V;0),,              -228000;,,                    N 91Oht2 !
 PAR  L(LIQUID,FE,N,V;1),,              +3600000;,,                   N 91Oht2 !
 PAR  L(LIQUID,FE,N,V;2),,              +104000;,,                    N 91Oht2 !
$
 PAR  L(FCC_A1,FE,V:N;0),,              -60000;,,                     N 91Oht2 !
 PAR  L(FCC_A1,FE,V:N,VA;0),,           -120000;,,                    N 91Oht2 !
$
 PAR  L(A1_FCC,FE,V:N;0),,              -60000;,,                     N 91Oht2 !
 PAR  L(A1_FCC,FE,V:N,VA;0),,           -120000;,,                    N 91Oht2 !
$ ------------------------------------------------------------------------------
$ Mg-C-N
$ ------------------------------------------------------------------------------
$ Mg-Mn-C
$ ------------------------------------------------------------------------------
$ Mg-Mn-Mo
$ ------------------------------------------------------------------------------
$ Mg-Mn-N
$ ------------------------------------------------------------------------------
$ Mg-Mn-Nb
$ ------------------------------------------------------------------------------
$ Mg-Mn-Ni
$ ------------------------------------------------------------------------------
$ Mg-Mn-Si
$ ------------------------------------------------------------------------------
$ Mg-Mn-Ti
$ ------------------------------------------------------------------------------
$ Mg-Mn-V
$ ------------------------------------------------------------------------------
$ Mg-Mo-C
$ ------------------------------------------------------------------------------
$ Mg-Mo-N
$ ------------------------------------------------------------------------------
$ Mg-Mo-Nb
$ ------------------------------------------------------------------------------
$ Mg-Mo-Ni
$ ------------------------------------------------------------------------------
$ Mg-Mo-Si
$ ------------------------------------------------------------------------------
$ Mg-Mo-Ti
$ ------------------------------------------------------------------------------
$ Mg-Mo-V
$ ------------------------------------------------------------------------------
$ Mg-Nb-C
$ ------------------------------------------------------------------------------
$ Mg-Nb-N
$ ------------------------------------------------------------------------------
$ Mg-Nb-Ni
$ ------------------------------------------------------------------------------
$ Mg-Nb-Si
$ ------------------------------------------------------------------------------
$ Mg-Nb-Ti
$ ------------------------------------------------------------------------------
$ Mg-Nb-V
$ ------------------------------------------------------------------------------
$ Mg-Ni-C
$ ------------------------------------------------------------------------------
$ Mg-Ni-N
$ ------------------------------------------------------------------------------
$ Mg-Ni-Si
$ ------------------------------------------------------------------------------
$ Mg-Ni-Ti
$ ------------------------------------------------------------------------------
$ Mg-Ni-V
$ ------------------------------------------------------------------------------
$ Mg-Si-C
$ ------------------------------------------------------------------------------
$ Mg-Si-N
$ ------------------------------------------------------------------------------
$ Mg-Si-Ti
$ ------------------------------------------------------------------------------
$ Mg-Si-V
$ ------------------------------------------------------------------------------
$ Mg-Ti-C
$ ------------------------------------------------------------------------------
$ Mg-Ti-N
$ ------------------------------------------------------------------------------
$ Mg-Ti-V
$ ------------------------------------------------------------------------------
$ Mg-V-C
$ ------------------------------------------------------------------------------
$ Mg-V-N
$ ------------------------------------------------------------------------------
$ Mn-C-N
$ ------------------------------------------------------------------------------
$ Mn-Mo-C
$ ------------------------------------------------------------------------------
$ Mn-Mo-N
$ ------------------------------------------------------------------------------
$ Mn-Mo-Nb
$
 PAR  G(SIGMA_D8B,MN:MO:NB),,           +10*GFCCMN+4*GHSERMO
             +16*GHSERNB;,,                                           N Lin !
 PAR  G(SIGMA_D8B,MN:NB:MO),,           +10*GFCCMN+4*GHSERNB
             +16*GHSERMO;,,                                           N Lin !
 PAR  G(SIGMA_D8B,MO:NB:MN),,           +10*GFCCMO+4*GHSERNB
             +16*GBCCMN;,,                                            N Lin !
$ ------------------------------------------------------------------------------
$ Mn-Mo-Ni
$
 PAR  G(R_PHASE,NI:MO:MN),,             +27*GHSERNI+14*GHSERMO
             +12*GBCCMN;,,                                            N Lin !
 PAR  G(R_PHASE,MN:MO:NI),,             +27*GFCCMN+14*GHSERMO
             +12*GBCCNI;,,                                            N Lin !
$
 PAR  G(SIGMA_D8B,MN:MO:NI),,           +10*GFCCMN+4*GHSERMO
             +16*GBCCNI;,,                                            N Lin !
 PAR  G(SIGMA_D8B,NI:MO:MN),,           +10*GHSERNI+4*GHSERMO
             +16*GBCCMN;,,                                            N Lin !
$ ------------------------------------------------------------------------------
$ Mn-Mo-Si
$
 PAR  G(SIGMA_D8B,MN:MO:SI),,           +10*GFCCMN+4*GHSERMO
             +16*GBCCSI;,,                                            N Lin !
$ ------------------------------------------------------------------------------
$ Mn-Mo-Ti
$
 PAR  G(SIGMA_D8B,MN:MO:TI),,           +10*GFCCMN+4*GHSERMO
             +16*GBCCTI;,,                                            N Lin !
 PAR  G(SIGMA_D8B,MN:TI:MO),,           +10*GFCCMN+4*GBCCTI
             +16*GHSERMO;,,                                           N Lin !
 PAR  G(SIGMA_D8B,MO:TI:MN),,           +10*GFCCMO+4*GBCCTI
             +16*GBCCMN;,,                                            N Lin !
$ ------------------------------------------------------------------------------
$ Mn-Mo-V
$
 PAR  G(SIGMA_D8B,MN:MO:V),,            +10*GFCCMN+4*GHSERMO
             +16*GHSERVV;,,                                           N Lin !
 PAR  G(SIGMA_D8B,MN:V:MO),,            +10*GFCCMN+4*GHSERVV
             +16*GHSERMO;,,                                           N Lin !
 PAR  G(SIGMA_D8B,MO:V:MN),,            +10*GFCCMO+4*GHSERVV
             +16*GBCCMN;,,                                            N Lin !
 PAR  G(SIGMA_D8B,V:MO:MN),,            +10*GFCCVV+4*GHSERMO
             +16*GBCCMN;,,                                            N Lin !
$ ------------------------------------------------------------------------------
$ Mn-Nb-C
$
$ A.V. Khvan, B. Hallstedt, K. Chang, Calphad, 39, 54-61(2012).
$
$ Checked against paper.
$
 PAR  G(M23C6_D84,MN:NB:C),,            +0.8695652*GMN23C6
             +3*GHSERNB+0.7826087*GHSERCC-130000;,,                   N 12Khv1 !
$PAR  G(M23C6_D84,NB:MN:C),,            +UN_ASS;,,                    N !
$ ------------------------------------------------------------------------------
$ Mn-Nb-N
$
$ A.V. Khvan, B. Hallstedt, Calphad, 40, 10-15(2013).
$
$ No parameters for this system. Checked against paper.
$ ------------------------------------------------------------------------------
$ Mn-Nb-Ni
$
 PAR  G(SIGMA_D8B,MN:NB:NI),,           +10*GFCCMN+4*GHSERNB
             +16*GBCCNI;,,                                            N Lin !
 PAR  G(SIGMA_D8B,NI:NB:MN),,           +10*GHSERNI+4*GHSERNB
             +16*GBCCMN;,,                                            N Lin !
$ ------------------------------------------------------------------------------
$ Mn-Nb-Si
$
 PAR  G(SIGMA_D8B,MN:NB:SI),,           +10*GFCCMN+4*GHSERNB
             +16*GBCCSI;,,                                            N Lin !
$ ------------------------------------------------------------------------------
$ Mn-Nb-Ti
$
 PAR  G(SIGMA_D8B,MN:NB:TI),,           +10*GFCCMN+4*GHSERNB
             +16*GBCCTI;,,                                            N Lin !
 PAR  G(SIGMA_D8B,MN:TI:NB),,           +10*GFCCMN+4*GBCCTI
             +16*GHSERNB;,,                                           N Lin !
$ ------------------------------------------------------------------------------
$ Mn-Nb-V
$
$ Metastable
$
 PAR  G(SIGMA_D8B,MN:NB:V),,            +10*GFCCMN+4*GHSERNB
             +16*GHSERVV;,,                                           N Lin !
 PAR  G(SIGMA_D8B,MN:V:NB),,            +10*GFCCMN+4*GHSERVV
             +16*GHSERNB;,,                                           N Lin !
$PAR  G(SIGMA_D8B,NB:V:MN),,            +10*GFCCNB+4*GHSERVV
$            +16*GBCCMN;,,                                            N Lin !
 PAR  G(SIGMA_D8B,V:NB:MN),,            +10*GFCCVV+4*GHSERNB
             +16*GBCCMN;,,                                            N Lin !
$ ------------------------------------------------------------------------------
$ Mn-Ni-C
$
$ Not yet modelled.
$
$ ------------------------------------------------------------------------------
$ Mn-Ni-N
$ ------------------------------------------------------------------------------
$ Mn-Ni-Si
$ ------------------------------------------------------------------------------
$ Mn-Ni-Ti
$
 PAR  G(SIGMA_D8B,MN:TI:NI),,           +10*GFCCMN+4*GBCCTI
             +16*GBCCNI;,,                                            N Lin !
 PAR  G(SIGMA_D8B,NI:TI:MN),,           +10*GHSERNI+4*GBCCTI
             +16*GBCCMN;,,                                            N Lin !
$ ------------------------------------------------------------------------------
$ Mn-Ni-V
$
 PAR  G(SIGMA_D8B,MN:V:NI),,            +10*GFCCMN+4*GHSERVV
             +16*GBCCNI;,,                                            N Lin !
 PAR  G(SIGMA_D8B,NI:V:MN),,            +10*GHSERNI+4*GHSERVV
             +16*GBCCMN;,,                                            N Lin !
$ ------------------------------------------------------------------------------
$ Mn-Si-C
$ ------------------------------------------------------------------------------
$ Mn-Si-N
$ ------------------------------------------------------------------------------
$ Mn-Si-Ti
$
 PAR  G(SIGMA_D8B,MN:TI:SI),,           +10*GFCCMN+4*GBCCTI
             +16*GBCCSI;,,                                            N Lin !
$ ------------------------------------------------------------------------------
$ Mn-Si-V
$
 PAR  G(SIGMA_D8B,MN:V:SI),,            +10*GFCCMN+4*GHSERVV
             +16*GBCCSI;,,                                            N Lin !
$ ------------------------------------------------------------------------------
$ Mn-Ti-C
$ ------------------------------------------------------------------------------
$ Mn-Ti-N
$ ------------------------------------------------------------------------------
$ Mn-Ti-V
$
 PAR  G(SIGMA_D8B,MN:TI:V),,            +10*GFCCMN+4*GBCCTI
             +16*GHSERVV;,,                                           N Lin !
 PAR  G(SIGMA_D8B,MN:V:TI),,            +10*GFCCMN+4*GHSERVV
             +16*GBCCTI;,,                                            N Lin !
 PAR  G(SIGMA_D8B,V:TI:MN),,            +10*GFCCVV+4*GBCCTI
             +16*GBCCMN;,,                                            N Lin !
$ ------------------------------------------------------------------------------
$ Mn-V-C
$
$ A. Fernandez Guillermet, W. Huang, Int. J. Thermophys., 12, 1077-1102(1991).
$
$ Checked against paper.
$
$ Using Mn-C from 10Dju instead of 90Hua.
$
$ The Mn solubility in VC is slightly higher and the Mn solubility in V3C2 is
$ slightly lower than in the original 91Fer dataset. Liquidus temperatures
$ are somewhat lower (at least in the Mn-rich corner). There are no
$ experimental to support one or the other.
$
 PAR  L(BCC_A2,MN,V:C;0),,              -10000;,,                     N 91Fer2 !
 PAR  L(A2_BCC,MN,V:C;0),,              -10000;,,                     N 91Fer2 !
 PAR  L(CBCC_A12,MN,V:C;0),,            -22225.2;,,                   N 91Hua4 !
 PAR  L(CUB_A13,MN,V:C;0),,             -17724;,,                     N 91Hua4 !
$
 PAR  G(M23C6_D84,MN:V:C),,             +0.869565*GMN23C6
             +0.130435*GV23C6;,,                                      N 91Fer2 !
 PAR  G(M23C6_D84,V:MN:C),,             +0.869565*GV23C6
             +0.130435*GMN23C6;,,                                     N 91Fer2 !
$ ------------------------------------------------------------------------------
$ Mn-V-N
$ ------------------------------------------------------------------------------
$ Mo-C-N
$ ------------------------------------------------------------------------------
$ Mo-Nb-C
$
$ C. Zhang, Y. Peng, P. Zhou, W. Zhang, Y. Du, Calphad, 51, 104-10(2015).
$
$ Checked against paper and author's tdb.
$
$ Using Nb-C from 01Lee instead of 97Hua.
$
$ Some interactions (in particular liquid) have very large temperature
$ dependencies. The bcc interaction seems questionable.
$
$ With the new Nb-C the bcc+Nb2C+NbC triangle is shifted towards lower Mo
$ content. The change in Nb2C and MC composition is small. The mutual
$ solubilities in Mo2C and Nb2C are somewhat lower. The C-content of the low-C
$ phase boundary of Nb-rich MC is higher. Mo2C is not more present at 2640°C.
$ There are changes in the 32.15 at.%C vertical section.
$
$ This system should be remodelled. A pop-file is provided by 15Zha1.
$
 PAR  L(LIQUID,C,MO,NB;0),,             -904983.51+150*T;,,           N 15Zha1 !
 PAR  L(LIQUID,C,MO,NB;1),,             -554680.05+150*T;,,           N 15Zha1 !
 PAR  L(LIQUID,C,MO,NB;2),,             +228894.03+41.142*T;,,        N 15Zha1 !
$
 PAR  L(FCC_A1,MO,NB:C;0),,             -84005.09+29.061*T;,,         N 15Zha1 !
 PAR  L(FCC_A1,MO,NB:C;1),,             +153432.08-39.012*T;,,        N 15Zha1 !
 PAR  L(FCC_A1,MO,NB:C;2),,             -6461.64;,,                   N 15Zha1 !
 PAR  L(FCC_A1,MO,NB:C,VA;0),,          +ZERO;,,                      N 15Zha1 !
 PAR  L(FCC_A1,MO,NB:C,VA;1),,          -200000;,,                    N 15Zha1 !
 PAR  L(FCC_A1,MO,NB:C,VA;2),,          -200000;,,                    N 15Zha1 !
$
 PAR  L(BCC_A2,MO,NB:C;0),,             +500000+200*T;,,              N 15Zha1 !
$
 PAR  L(HCP_A3,MO,NB:C;0),,             -3348;,,                      N 15Zha1 !
 PAR  L(HCP_A3,MO,NB:C;1),,             -15187.77-8.966*T;,,          N 15Zha1 !
 PAR  L(HCP_A3,MO,NB:C;2),,             -104585.7+42.823*T;,,         N 15Zha1 !
 PAR  L(HCP_A3,MO,NB:C,VA;0),,          +20000;,,                     N 15Zha1 !
$
 PAR  L(MC_ETA,MO,NB:C;0),,             -204000;,,                    N 15Zha1 !
$ ------------------------------------------------------------------------------
$ Mo-Nb-N
$ ------------------------------------------------------------------------------
$ Mo-Nb-Ni
$
 PAR  G(SIGMA_D8B,MO:NB:NI),,           +10*GFCCMO+4*GHSERNB
             +16*GBCCNI;,,                                            N Lin !
 PAR  G(SIGMA_D8B,NI:MO:NB),,           +10*GHSERNI+4*GHSERMO
             +16*GHSERNB;,,                                           N Lin !
 PAR  G(SIGMA_D8B,NI:NB:MO),,           +10*GHSERNI+4*GHSERNB
             +16*GHSERMO;,,                                           N Lin !
$ ------------------------------------------------------------------------------
$ Mo-Nb-Si
$
 PAR  G(SIGMA_D8B,MO:NB:SI),,           +10*GFCCMO+4*GHSERNB
             +16*GBCCSI;,,                                            N Lin !
$ ------------------------------------------------------------------------------
$ Mo-Nb-Ti
$
 PAR  G(SIGMA_D8B,MO:NB:TI),,           +10*GFCCMO+4*GHSERNB
             +16*GBCCTI;,,                                            N Lin !
 PAR  G(SIGMA_D8B,MO:TI:NB),,           +10*GFCCMO+4*GBCCTI
             +16*GHSERNB;,,                                           N Lin !
$ ------------------------------------------------------------------------------
$ Mo-Nb-V
$
 PAR  G(SIGMA_D8B,MO:NB:V),,            +10*GFCCMO+4*GHSERNB
             +16*GHSERVV;,,                                           N Lin !
 PAR  G(SIGMA_D8B,MO:V:NB),,            +10*GFCCMO+4*GHSERVV
             +16*GHSERNB;,,                                           N Lin !
 PAR  G(SIGMA_D8B,V:MO:NB),,            +10*GFCCVV+4*GHSERMO
             +16*GHSERNB;,,                                           N Lin !
 PAR  G(SIGMA_D8B,V:NB:MO),,            +10*GFCCVV+4*GHSERNB
             +16*GHSERMO;,,                                           N Lin !
$ ------------------------------------------------------------------------------
$ Mo-Ni-C
$ ------------------------------------------------------------------------------
$ Mo-Ni-N
$ ------------------------------------------------------------------------------
$ Mo-Ni-Si
$
 PAR  G(SIGMA_D8B,NI:MO:SI),,           +10*GHSERNI+4*GHSERMO
             +16*GBCCSI;,,                                            N Lin !
$ ------------------------------------------------------------------------------
$ Mo-Ni-Ti
$
 PAR  G(SIGMA_D8B,MO:TI:NI),,           +10*GFCCMO+4*GBCCTI
             +16*GBCCNI;,,                                            N Lin !
 PAR  G(SIGMA_D8B,NI:MO:TI),,           +10*GHSERNI+4*GHSERMO
             +16*GBCCTI;,,                                            N Lin !
 PAR  G(SIGMA_D8B,NI:TI:MO),,           +10*GHSERNI+4*GBCCTI
             +16*GHSERMO;,,                                           N Lin !
$ ------------------------------------------------------------------------------
$ Mo-Ni-V
$
 PAR  G(SIGMA_D8B,MO:V:NI),,            +10*GFCCMO+4*GHSERVV
             +16*GBCCNI;,,                                            N Lin !
 PAR  G(SIGMA_D8B,NI:MO:V),,            +10*GHSERNI+4*GHSERMO
             +16*GHSERVV;,,                                           N Lin !
 PAR  G(SIGMA_D8B,NI:V:MO),,            +10*GHSERNI+4*GHSERVV
             +16*GHSERMO;,,                                           N Lin !
 PAR  G(SIGMA_D8B,V:MO:NI),,            +10*GFCCVV+4*GHSERMO
             +16*GBCCNI;,,                                            N Lin !
$ ------------------------------------------------------------------------------
$ Mo-Si-C
$ ------------------------------------------------------------------------------
$ Mo-Si-N
$ ------------------------------------------------------------------------------
$ Mo-Si-Ti
$
 PAR  G(SIGMA_D8B,MO:TI:SI),,           +10*GFCCMO+4*GBCCTI
             +16*GBCCSI;,,                                            N Lin !
$ ------------------------------------------------------------------------------
$ Mo-Si-V
$
 PAR  G(SIGMA_D8B,MO:V:SI),,            +10*GFCCMO+4*GHSERVV
             +16*GBCCSI;,,                                            N Lin !
 PAR  G(SIGMA_D8B,V:MO:SI),,            +10*GFCCVV+4*GHSERMO
             +16*GBCCSI;,,                                            N Lin !
$ ------------------------------------------------------------------------------
$ Mo-Ti-C
$
$ Modified from J.-H. Shim et al. 1996
$
$ J.-H. Shim, C.-S. Oh, D.N. Lee, Metall. Mater. Trans. B, 27B, 955-66(1996).
$
$ This dataset includes Ti-C from 98Dum instead of 96Jon and Mo-Ti from
$ 98Sau instead of 96Shi. The negative L(BCC_A2,MO:C,VA;0) introduced by 96Shi
$ is partly removed.
$
$ Checked against paper.
$
$ There are changes compared to 96Shi, but not too drastic. The C solubility
$ in bcc is somewhat lower to be more compatible with data from Mo-C.
$
 PAR  L(LIQUID,C,MO,TI;0),,             -379405;,,                    N 96Shi !
 PAR  L(LIQUID,C,MO,TI;1),,             -15909;,,                     N 96Shi !
 PAR  L(LIQUID,C,MO,TI;2),,             -111135;,,                    N 96Shi !
$
 PAR  L(BCC_A2,MO,TI:C;0),,             -459700;,,                    N 96Shi !
 PAR  L(BCC_A2,MO,TI:C,VA;0),,          -250000;,,                    N 15Hal1 !
$
 PAR  L(A2_BCC,MO,TI:C;0),,             -459700;,,                    N 96Shi !
 PAR  L(A2_BCC,MO,TI:C,VA;0),,          -250000;,,                    N 15Hal1 !
$
 PAR  L(FCC_A1,MO,TI:C;0),,             +32845-27.218*T;,,            N 96Shi !
 PAR  L(A1_FCC,MO,TI:C;0),,             +32845-27.218*T;,,            N 96Shi !
$
$PAR  L(HCP_A3,MO,TI:C;0),,             -15349.5;,,                   N 96Shi !
 PAR  L(HCP_A3,MO,TI:C;0),,             +ZERO;,,                      N 15Hal1 !
$
$PAR  L(MC_ETA,MO,TI:C;0),,             -110500;,,                    N 96Shi !
 PAR  L(MC_ETA,MO,TI:C;0),,             -90000;,,                     N 15Hal1 !
$ ------------------------------------------------------------------------------
$ Mo-Ti-N
$ ------------------------------------------------------------------------------
$ Mo-Ti-V
$
 PAR  G(SIGMA_D8B,MO:TI:V),,            +10*GFCCMO+4*GBCCTI
             +16*GHSERVV;,,                                           N Lin !
 PAR  G(SIGMA_D8B,MO:V:TI),,            +10*GFCCMO+4*GHSERVV
             +16*GBCCTI;,,                                            N Lin !
 PAR  G(SIGMA_D8B,V:MO:TI),,            +10*GFCCVV+4*GHSERMO
             +16*GBCCTI;,,                                            N Lin !
 PAR  G(SIGMA_D8B,V:TI:MO),,            +10*GFCCVV+4*GBCCTI
             +16*GHSERMO;,,                                           N Lin !
$ ------------------------------------------------------------------------------
$ Mo-V-C
$
$ J. Bratberg, K. Frisk, Calphad, 26, 459-76(2002).
$
 PAR  L(LIQUID,C,MO,V;0),,              +120000;,,                    N 02Bra !
$
 PAR  L(BCC_A2,MO,V:C;0),,              +330000;,,                    N 02Bra !
 PAR  L(A2_BCC,MO,V:C;0),,              +330000;,,                    N 02Bra !
 PAR  L(FCC_A1,MO,V:C;0),,              -28000;,,                     N 02Bra !
 PAR  L(A1_FCC,MO,V:C;0),,              -28000;,,                     N 02Bra !
 PAR  L(HCP_A3,MO,V:C;0),,              -30000;,,                     N 02Bra !
 PAR  L(MC_ETA,MO,V:C;0),,              -70000;,,                     N 02Bra !
$ ------------------------------------------------------------------------------
$ Mo-V-N
$ ------------------------------------------------------------------------------
$ Nb-C-N
$
$ A.V. Khvan, B. Hallstedt, Calphad, 40, 10-15(2013).
$
$ Same as Lee 2001, but with a modified Nb-N.
$
$ Checked against paper.
$
$ This assessement shows better agreement with N2 pressure data than Nb-C-N
$ from W. Huang 1997.
$
 PAR  L(FCC_A1,NB:C,N;0),,              +12.5922*T;,,                 N 01Lee !
 PAR  L(FCC_A1,NB:C,N,VA;0),,           +ZERO;,,                      N 01Lee !
 PAR  L(FCC_A1,NB:C,N,VA;1),,           +ZERO;,,                      N 01Lee !
 PAR  L(FCC_A1,NB:C,N,VA;2),,           -312985;,,                    N 01Lee !
$
 PAR  L(A1_FCC,NB:C,N;0),,              +12.5922*T;,,                 N 01Lee !
 PAR  L(A1_FCC,NB:C,N,VA;0),,           +ZERO;,,                      N 01Lee !
 PAR  L(A1_FCC,NB:C,N,VA;1),,           +ZERO;,,                      N 01Lee !
 PAR  L(A1_FCC,NB:C,N,VA;2),,           -312985;,,                    N 01Lee !
$
 PAR  L(HCP_A3,NB:C,N;0),,              -15000;,,                     N 01Lee !
 PAR  L(HCP_A3,NB:C,N,VA;0),,           -30000;,,                     N 01Lee !
$ ------------------------------------------------------------------------------
$ Nb-Ni-C
$ ------------------------------------------------------------------------------
$ Nb-Ni-N
$ ------------------------------------------------------------------------------
$ Nb-Ni-Si
$
 PAR  G(SIGMA_D8B,NI:NB:SI),,           +10*GHSERNI+4*GHSERNB
             +16*GBCCSI;,,                                            N Lin !
$ ------------------------------------------------------------------------------
$ Nb-Ni-Ti
$
 PAR  G(SIGMA_D8B,NI:NB:TI),,           +10*GHSERNI+4*GHSERNB
             +16*GBCCTI;,,                                            N Lin !
 PAR  G(SIGMA_D8B,NI:TI:NB),,           +10*GHSERNI+4*GBCCTI
             +16*GHSERNB;,,                                           N Lin !
$ ------------------------------------------------------------------------------
$ Nb-Ni-V
$
 PAR  G(SIGMA_D8B,NI:NB:V),,            +10*GHSERNI+4*GHSERNB
             +16*GHSERVV;,,                                           N Lin !
 PAR  G(SIGMA_D8B,NI:V:NB),,            +10*GHSERNI+4*GHSERVV
             +16*GHSERNB;,,                                           N Lin !
 PAR  G(SIGMA_D8B,V:NB:NI),,            +10*GFCCVV+4*GHSERNB
             +16*GBCCNI;,,                                            N Lin !
$ ------------------------------------------------------------------------------
$ Nb-Si-C
$ ------------------------------------------------------------------------------
$ Nb-Si-N
$ ------------------------------------------------------------------------------
$ Nb-Si-Ti
$ ------------------------------------------------------------------------------
$ Nb-Si-V
$
 PAR  G(SIGMA_D8B,V:NB:SI),,            +10*GFCCVV+4*GHSERNB
             +16*GBCCSI;,,                                            N Lin !
$ ------------------------------------------------------------------------------
$ Nb-Ti-C
$
$ B.-J. Lee, Metall. Mater. Trans. A, 32A, 2423-39(2001).
$
$ Checked against paper.
$
$ Nb-Ti from 01Zha instead of 98Sau.
$
$ There is a slight shift of the MC end point of the bcc+Nb2C+MC equilibrium.
$
 PAR  L(LIQUID,C,NB,TI;0),,             +140812;,,                    N 01Lee !
$
 PAR  L(FCC_A1,NB,TI:C;0),,             -33979;,,                     N 01Lee !
 PAR  L(FCC_A1,NB,TI:C,VA;0),,          +97661;,,                     N 01Lee !
$
 PAR  L(A1_FCC,NB,TI:C;0),,             -33979;,,                     N 01Lee !
 PAR  L(A1_FCC,NB,TI:C,VA;0),,          +97661;,,                     N 01Lee !
$
 PAR  L(HCP_A3,NB,TI:C;0),,             -10739+13.0928*T;,,           N 01Lee !
$ ------------------------------------------------------------------------------
$ Nb-Ti-N
$
$ B.-J. Lee, Metall. Mater. Trans. A, 32A, 2423-39(2001).
$
$ Checked against paper.
$
$ Nb-N from 13Khv instead of 96Hua.
$ Nb-Ti from 01Zha instead of 98Sau.
$
$ There are slight shifts of the phase boundaries (mostly MN).
$
 PAR  L(FCC_A1,NB,TI:N;0),,             +ZERO;,,                      N 01Lee !
 PAR  L(FCC_A1,NB,TI:N,VA;0),,          -50000;,,                     N 01Lee !
$
 PAR  L(A1_FCC,NB,TI:N;0),,             +ZERO;,,                      N 01Lee !
 PAR  L(A1_FCC,NB,TI:N,VA;0),,          -50000;,,                     N 01Lee !
$
 PAR  L(HCP_A3,NB,TI:N;0),,             -8430+13.0928*T;,,            N 01Lee !
$ ------------------------------------------------------------------------------
$ Nb-Ti-V
$
 PAR  G(SIGMA_D8B,V:NB:TI),,            +10*GFCCVV+4*GHSERNB
             +16*GBCCTI;,,                                            N Lin !
 PAR  G(SIGMA_D8B,V:TI:NB),,            +10*GFCCVV+4*GBCCTI
             +16*GHSERNB;,,                                           N Lin !
$ ------------------------------------------------------------------------------
$ Nb-V-C
$
$ K. Frisk, Calphad, 32, 326-37(2008).
$
$ The only plot shown in 08Fri is the miscibility gap in the MC carbide
$ at acr(C)=1 (mur(C)=0). If L(FCC_A1,NB,V:VA;0) is set to zero then
$ the critical temperature is at 1905 K, which is 10 to 20 K higher than in
$ 08Fri. With L(FCC_A1,NB,V:VA;0)=+9080 the critical temperature is 1950 K.
$
$ At 1573 K M2C shows continuous solubility, in contrast to MC. There are
$ no data to compare with.
$
 PAR  L(FCC_A1,NB,V:C;0),,              +29000;,,                     N 08Fri !
 PAR  L(FCC_A1,NB,V:C;1),,              -5000;,,                      N 08Fri !
$
 PAR  L(A1_FCC,NB,V:C;0),,              +29000;,,                     N 08Fri !
 PAR  L(A1_FCC,NB,V:C;1),,              -5000;,,                      N 08Fri !
$ ------------------------------------------------------------------------------
$ Nb-V-N
$ ------------------------------------------------------------------------------
$ Ni-C-N
$ ------------------------------------------------------------------------------
$ Ni-Si-C
$
$ Y. Du, J.C. Schuster, Metall. Mater. Trans. A, 30A, 2409-18(1999).
$
$ 4SL model for fcc with modified parameters (Ni-Si).
$ Using Si-C from 91Lac instead of 96Gro.
$
$ Si-C from 91Lac is not good, but in order to use 96Gro Fe-Si-C has to be
$ remodelled.
$
$ There are only minor differences in the solid state, but the liquid is more
$ stable in 91Lac than in 96Gro. By removing the ternary interaction the
$ 1443 and 1798 K sections and even the 10 at.% C vertical section are still
$ well reproduced.
$
$PAR  L(LIQUID,C,NI,SI;0),,             -145240;,,                    N 99Du !
$ ------------------------------------------------------------------------------
$ Ni-Si-N
$ ------------------------------------------------------------------------------
$ Ni-Si-Ti
$
 PAR  G(SIGMA_D8B,NI:TI:SI),,           +10*GHSERNI+4*GBCCTI
             +16*GBCCSI;,,                                            N Lin !
$ ------------------------------------------------------------------------------
$ Ni-Si-V
$
 PAR  G(SIGMA_D8B,NI:V:SI),,            +10*GHSERNI+4*GHSERVV
             +16*GBCCSI;,,                                            N Lin !
$ ------------------------------------------------------------------------------
$ Ni-Ti-C
$ ------------------------------------------------------------------------------
$ Ni-Ti-N
$ ------------------------------------------------------------------------------
$ Ni-Ti-V
$
 PAR  G(SIGMA_D8B,NI:TI:V),,            +10*GHSERNI+4*GBCCTI
             +16*GHSERVV;,,                                           N Lin !
 PAR  G(SIGMA_D8B,NI:V:TI),,            +10*GHSERNI+4*GHSERVV
             +16*GBCCTI;,,                                            N Lin !
 PAR  G(SIGMA_D8B,V:TI:NI),,            +10*GFCCVV+4*GBCCTI
             +16*GBCCNI;,,                                            N Lin !
$ ------------------------------------------------------------------------------
$ Ni-V-C
$
$ B. Hallstedt, unpublished, 2008
$
$ No parameters added for the ternary. Experimental data at 1373 K are
$ reasonably reproduced. There is an experimental vertical section Ni-VC,
$ but this probably does not represent the true vertical section,
$ which is considerably more complex.
$
$ metastable
$
 PAR  G(M23C6_D84,NI:V:C),,             +0.8695652*GNI23C6
             +0.1304348*GV23C6;,,                                     N Lin !
 PAR  G(M23C6_D84,V:NI:C),,             +0.8695652*GV23C6
             +0.1304348*GNI23C6;,,                                    N Lin !
$ ------------------------------------------------------------------------------
$ Ni-V-N
$ ------------------------------------------------------------------------------
$ Si-C-N
$ ------------------------------------------------------------------------------
$ Si-Ti-C
$ ------------------------------------------------------------------------------
$ Si-Ti-N
$ ------------------------------------------------------------------------------
$ Si-Ti-V
$
 PAR  G(SIGMA_D8B,V:TI:SI),,            +10*GFCCVV+4*GBCCTI
             +16*GBCCSI;,,                                            N Lin !
$ ------------------------------------------------------------------------------
$ Si-V-C
$ ------------------------------------------------------------------------------
$ Si-V-N
$ ------------------------------------------------------------------------------
$ Ti-C-N
$
$ B.-J. Lee, Metall. Mater. Trans. A, 32A, 2423-39(2001).
$
$ Checked against paper.
$
$ At 1423 K the hcp phase field is a bit wider than in the paper.
$
 PAR  L(FCC_A1,TI:C,N;0),,              -54176;,,                     N 96Jon3 !
 PAR  L(FCC_A1,TI:C,N,VA;0),,           -160000;,,                    N 01Lee !
$
 PAR  L(A1_FCC,TI:C,N;0),,              -54176;,,                     N 96Jon3 !
 PAR  L(A1_FCC,TI:C,N,VA;0),,           -160000;,,                    N 01Lee !
$
 PAR  L(HCP_A3,TI:C,N;0),,              -32725;,,                     N 96Jon3 !
 PAR  L(HCP_A3,TI:C,N,VA;0),,           -15000;,,                     N 01Lee !
$
 PAR  L(TI2N_C4,TI:C,N;0),,             -25000;,,                     N 01Lee !
$ ------------------------------------------------------------------------------
$ Ti-V-C
$
$ W. Zhang, Y. Peng, Y. Du, L. Chen, Y. Li, S. Wang, G. Wen, W. Xie,
$ Int. J. Refract. Met. Hard Mater., 48, 346-54(2015).
$
$ Checked against paper.
$
$ Using Ti-C from 99Dum instead of 03Fri.
$
$ There are quite large differences between this dataset and the 08Mar dataset.
$ In this dataset MC is shifted to higher C content, is more narrow and the
$ MC end point of the bcc+V2C+MC equilibrium is at much lower V content.
$
$ 08Mar only considered a subset of the available experimental data. 15Zha
$ reproduces experimental data considerably better, in particular the
$ V2C+MC (hcp+fcc) two-phase region seems well supported by experiment.
$ I.e. the 15Zha dataset should be given preference, although their parameters
$ are considerably more ugly.
$
$ The change of Ti-C leads to a substantial increase of the Ti solubility
$ in V2C and a shift of MC composition in the bcc+V2C+MC equilibrium to lower
$ V content. There is also a substantial increase in the Ti content in the
$ bcc phase. After a modification of the hcp interaction only the Ti content
$ in bcc remains higher. This is a consequence of the less stable TiC from
$ 99Dum compared to to 03Fri. This seems consistent with data from
$ Eremenko and Tret'yachenko at 1723 K. However, a stronger temperature
$ dependence of the Ti solubility in V2C does remain. The liquid interaction
$ was drastically simplified. A eutectic just below 1898 K identifed by Rudy
$ is reproduced, but its composition is somewhat shifted.
$
$PAR  L(LIQUID,C,TI,V;0),,              -111424.88-30.306*T;,,        N 15Zha2 !
$PAR  L(LIQUID,C,TI,V;1),,              -102629.55+11.569*T;,,        N 15Zha2 !
$PAR  L(LIQUID,C,TI,V;2),,              +180287.5-86.582*T;,,         N 15Zha2 !
 PAR  L(LIQUID,C,TI,V;0),,              +30000;,,                    N 17Hal18 !
$
 PAR  L(FCC_A1,TI,V:C;0),,              -130833.62+45.055*T;,,        N 15Zha2 !
 PAR  L(FCC_A1,TI,V:C,VA;0),,           +219939.63-52.077*T;,,        N 15Zha2 !
$
 PAR  L(BCC_A2,TI,V:C,VA;0),,           -130142.15;,,                 N 15Zha2 !
$
$PAR  L(HCP_A3,TI,V:C;0),,              -43582.86+8.744*T;,,          N 15Zha2 !
 PAR  L(HCP_A3,TI,V:C;0),,              -30000+8.744*T;,,            N 17Hal18 !
 PAR  L(HCP_A3,TI,V:C,VA;0),,           +25869.21;,,                  N 15Zha2 !
$ ------------------------------------------------------------------------------
$ Ti-V-N
$
$ K. Zeng, R. Schmid-Fetzer, Mater. Sci. Technol., 14, 1083-91(1998).
$
$ Checked against paper.
$
