Repository: lusamek/OpenCalphad

# Introduction
This website gives the possibility to use OpenCalphad using a virtual machine. In computing, a virtual machine (VM) is an emulation of a computer system.  The virtual machine of OpenCalphad was designed to run on the platforms: Windows, Mac, and Linux. It uses the host software of the VirtualBox project, which is has the GNU Licensing. 

Screenshot #1: ![](https://raw.githubusercontent.com/lusamek/OpenCalphad/master/OC-Screen1.jpg)

## 1. Virtualbox
Download the software virtualbox corresponding to your architecture. https://www.virtualbox.org/wiki/Downloads
If necessary, the manual of installation of virtualbox is at the following url: https://www.virtualbox.org/wiki/Documentation
After download, virtualbox needs to be installed.  

Screenshot #2:

## 2. OC-image with terminal 

After the installation of virtualbox, you may find the image at the following link.
URL to download the version of OpenCalphad for classroom: https://www.dropbox.com/s/4lab0ipan8e0rrw/virtualbox-debian-opencalphad.zip?dl=0

The image is destined to the console/terminal usage. The GUI applications are not provided in this above image. 
(See below for images with the OC with GUI).

## 3. Open image file
After the download of the image file of the virtual machine, the files need to be uncompressed. The image is compressed with the regular ZIP compression format. It can be uncompressed with software, like Winzip or Winrar. The "debian-oc.vdi" file is the main file, which will be opened using virtualbox. This will result in the following screenshot (screenshot #3). 

Screenshot #3:

## 4. Start the virtual image 
After the user can use the context menu of the virtual machine, as indicated in the screenshot (screenshot #4), to start the machine. "Start" will be displayed (screenshot #4). The virtual machine will boot. It will take 1-2 minute(s) of boot time. After the boot of the system, OpenCalphad will be launched directly. The virtual machine is running OC on the Linux operating system. The window manager is IceWM. 

Screenshot #4:

# Live Image for Pendrive

A live image for USB-Stick/Pendrive with OC and some utils for chemistry / material sciences is available.

The image can be copied on a pendrive or directly on harddisk. It contains the distribution OpenSUSE and OpenCalphad. The utility allows to calculate and compare results with the web. It is bootable on PC using a pendrive with the EFI / UEFI.  

Image: https://archive.org/download/material-simulation-image/image-opensuse-leap-master-amd64-axel-OC-kalzium-version1.1.img.gz


To create the live pendrive:
zcat image-opensuse-leap-master-amd64-axel-OC-kalzium-version1.1.img.gz  > /dev/sdX 

On Windows, you may use rawrite.
https://www.netbsd.org/~martin/rawrite32/download.html

It is beta / early testing and with few features. It allows to use OC, Kalzium for chemistry,...

# Quick Start: Using OC
The documentation of OpenCalphad is available at the url: http://www.opencalphad.com/
Please visit the website of OpenCalphad for more information. 
In the terminal xterm, the command "oc" is available to load and run a macro. 

Example #1: Fe-C system <br/>
` oc macros/map3.OCM ` 
(Press Return)
Example #2: <br/>
` oc macros/map11.OCM ` 
(Press Return)
Example #3: Fe-C-Cr system <br/>
` oc macros/map16.OCM ` 
(Press Return)
Example #4: Al-Fe system <br/>
` oc macros/map17.OCM ` 
(Press Return)

# Graphical User Interface

The graphical user interface (GUI) of OC is under development. 
An image of the virtual machine with the GUI OC is available for download at the following Link. 
The image of first release v0.1 is available at the following link: https://drive.google.com/file/d/14aJRksYz4pKwuMBolMNSc3sxOllR8QNZ/view?usp=sharing  <br/>
(md5 checksum: 57ff8cc52de02868de4d255a9c6b140b virtualbox-debian-opencalphad-GUI-v1.1.zip) <br/>
The image of the second release v0.2 is available at the following link: https://drive.google.com/file/d/1QpcMUm6gPCDYn_kI7C0EAm74955F71OJ/view?usp=sharing
(md5 checksum: 453a7bd35393a1ef615c903c7526a20c  virtualbox-debian-opencalphad-GUI-release-0.2.zip) <br/>
The image of the release v0.31 is available at the following link: https://drive.google.com/file/d/1CBgLcKOFzHgVwEf4Nt2ra_2HgwBKXZ9G/view?usp=sharing
(md5 checksum: 1780fa953a0099ea59770c7a31616bf4  virtualbox-debian-opencalphad-GUI-release-0.31.zip) <br/>
Release v0.32, 2021/06/06:
https://gitlab.com/lusamek/opencalphad/-/raw/main/version-3.2/virtualbox-debian-opencalphad-GUI-release-0.32.zip
Virtualbox on Linux: <br/>
Kernel and headers for Ascii/Stretch: https://www.dropbox.com/sh/p21btpcbt8d0lf6/AABMbmwVGKGjm1LBvjPxgx7Ca?dl=0
Currently, the GUI can be compiled using the GNU C/C++ Compiler.  
The "Makefile" allows to compile flopencalphad on Mac, Linux, and BSD/Unix. 
This project is downloaded on the host machine or Unix/Linux/Mac. 
The ZIP file needs to be decompressed. It requires the FLTK library and C++ compiler (e.g. CLANG or GCC).

File: macros/CuNi-09Bha.tdb
$ CUNI
$
$ -----------------------------------------------------------------------------
$ 2007.2.5
$ 
$ TDB file created by K.Hashimoto and T.Abe,
$
$ Particle Simulation and Thermodynamics Group, National Institute for 
$ Materials Science. 1-2-1 Sengen, Tsukuba, Ibaraki 305-0047, Japan
$ 
$ e-mail: abe.taichi@nims.go.jp
$
$ Copyright (C) NIMS 2007
$ -----------------------------------------------------------------------------
$
$ Parameters for liquid are taken from 
$ R.C.Sharma, Trans. Indian Inst. Met., 35 (1982) 372-375.
$
$ Lattice stability is different from SGTE-Pure database.
$
$ No magnetic transition 
$
$ -----------------------------------------------------------------------------
$
$ 
                
 ELEMENT /-   ELECTRON_GAS              0.0000E+00  0.0000E+00  0.0000E+00!
 ELEMENT VA   VACUUM                    0.0000E+00  0.0000E+00  0.0000E+00!
 ELEMENT CU   FCC_A1                    6.3546E+01  5.0041E+03  3.3150E+01!
 ELEMENT NI   FCC_A1                    5.8690E+01  4.7870E+03  2.9796E+01!
  
 FUNCTION GHSERCU    2.98150E+02  -17472.0+10.12*T;                3200 N !
 FUNCTION GHSERNI    2.98150E+02  -13045.0+9.623*T;                3000 N !
 FUNCTION UN_ASS     298.15       +0;                              3000 N !
 
 TYPE_DEFINITION % SEQ *!
 DEFINE_SYSTEM_DEFAULT ELEMENT 2 !
 DEFAULT_COMMAND DEF_SYS_ELEMENT VA /- !

 PHASE LIQUID:L %  1  1.0  !
   CONSTITUENT LIQUID:L :CU,NI :  !
   PARAMETER G(LIQUID,CU;0)  2.98150E+02  +0;                      3200 N !
   PARAMETER G(LIQUID,NI;0)  2.98150E+02  +0;                      3000 N !
   PARAMETER G(LIQUID,CU,NI;0)        2.98150E+02 +11681;          6000 N !
   PARAMETER G(LIQUID,CU,NI;1)        2.98150E+02 -932.5;          6000 N !

 PHASE FCC_A1  %  2 1   1 !
   CONSTITUENT FCC_A1  :CU%,NI% : VA% :  !
   PARAMETER G(FCC_A1,CU:VA;0)        2.98150E+02 +GHSERCU#;       3200 N !
   PARAMETER G(FCC_A1,NI:VA;0)        2.98150E+02 +GHSERNI#;       3000 N !
   PARAMETER G(FCC_A1,CU,NI:VA;0)     2.98150E+02 +7067+2.4663*T;  6000 N !
   PARAMETER G(FCC_A1,CU,NI:VA;1)     2.98150E+02 -4573+2.328*T;   6000 N !

File: macros/CuNi-92Mey-LB.tdb
$
$ Database for Cu-Ni from S. an Mey 1992 (Included in LB Vol. 3)
$
$ S. an Mey, Calphad 16, 255-60(1992).
$
$ Dataset created 2009.12.13 by Bengt Hallstedt.
$ 2020.11.14: Modified for use with GES6.
$
$ The COST 507 database has different parameters for BM(FCC_A1,CU,NI:VA).
$ Probable error in the COST 507 database.
$
$ TCFE2000 uses L(BCC_A2,CU,NI:VA;0)=-20000 to stabilize BCC in 2% Cu steel.
$
$ ------------------------------------------------------------------------------
 TEMP-LIM 298.15 6000.00 !
$
$ELEMENT NAME  REF. STATE               ATOMIC MASS H298-H0    S298    !
$
 ELEMENT VA   VACUUM                      0.0          0.0      0.0    ! 
 ELEMENT CU   FCC_A1                     63.546     5004.      33.15   !
 ELEMENT NI   FCC_A1                     58.69      4787.0     29.7955 ! 
$ ------------------------------------------------------------------------------
$ Defaults
$
 DEFINE-SYSTEM-DEFAULT ELEMENT 2 !
 DEFAULT-COM DEFINE_SYSTEM_ELEMENT VA !
 TYPE-DEF % SEQ * !
 TYPE-DEF A GES AMEND_PHASE_DESCRIPTION @ MAGNETIC -3 0.28 !
 TYPE-DEF B GES AMEND_PHASE_DESCRIPTION @ MAGNETIC -1 0.4 !
 FUNCTION ZERO      298.15  0;                                         6000 N !
 FUNCTION UN_ASS    298.15  0;                                         6000 N !
 FUNCTION R         298.15  +8.31451;                                  6000 N !
$ ------------------------------------------------------------------------------
$ Phase definitions
$
 PHASE LIQUID:L % 1 1 !
 CONST LIQUID:L : CU NI : !
$
$ Fcc (cF4, Fm-3m) and MeX (cF8, Fm-3m)
$
 PHASE FCC_A1 %A 2 1 1 !
 CONST FCC_A1 : CU% NI% : VA : !
$
$ Bcc (cI2, Im-3m)
$
 PHASE BCC_A2 %B 2 1 3 !
 CONST BCC_A2 : CU NI : VA : !
$
$ Hcp (hP2, P6_3/mmc) and Me2X (NiAs-type, hP4, P6_3/mmc, B8_1)
$
 PHASE HCP_A3 %A 2 1 0.5 !
 CONST HCP_A3 : CU NI : VA : !
$ ------------------------------------------------------------------------------
$ Element data
$ ------------------------------------------------------------------------------
$ Cu
$
 PAR  G(FCC_A1,CU:VA),,                 +GHSERCU;                3200 N 91Din !
 PAR  G(BCC_A2,CU:VA),,                 +GHSERCU+4017-1.255*T;   3200 N 91Din !
 PAR  G(HCP_A3,CU:VA),,                 +GHSERCU+600+0.2*T;      3200 N 91Din !
 PAR  G(LIQUID,CU),,                    +GLIQCU;                 3200 N 91Din !
$
 FUNCTION GHSERCU   298.15  -7770.458+130.485235*T-24.112392*T*LN(T)
       -0.00265684*T**2+1.29223E-07*T**3+52478*T**(-1);
      1357.77  Y  -13542.026+183.803828*T-31.38*T*LN(T)+3.64167E+29*T**(-9);
      3200.00  N !
 FUNCTION GLIQCU    298.15  +12964.735-9.511904*T+GHSERCU-5.8489E-21*T**7;
      1357.77  Y  -46.545+173.881484*T-31.38*T*LN(T);
      3200.00  N !
$ ------------------------------------------------------------------------------
$ Ni
$
$ FCC_A1 and LIQUID modified in unary 5.0 (slight change in upper T interval)
$ BCT_A5 added in unary 5.0
$
 PAR  G(FCC_A1,NI:VA),,                 +GHSERNI;                3000 N 91Din !
 PAR  TC(FCC_A1,NI:VA),,                  633.00;                3000 N 91Din !
 PAR  BMAG(FCC_A1,NI:VA),,                  0.52;                3000 N 91Din !
 PAR  G(BCC_A2,NI:VA),,                 +GHSERNI
             +8715.084-3.556*T;                                  3000 N 91Din !
 PAR  TC(BCC_A2,NI:VA),,                  575.00;                3000 N 91Din !
 PAR  BMAG(BCC_A2,NI:VA),,                  0.85;                3000 N 91Din !
 PAR  G(HCP_A3,NI:VA),,                 +GHSERNI+1046+1.255*T;   3000 N 91Din !
 PAR  TC(HCP_A3,NI:VA),,                  633.00;                3000 N 91Din !
 PAR  BMAG(HCP_A3,NI:VA),,                  0.52;                3000 N 91Din !
$PAR  G(BCT_A5,NI),,                    +GHSERNI+10023-4.556*T;  3000 N 99Gho !
$PAR  G(CBCC_A12,NI:VA),,               +GHSERNI+3556;           3000 N 91Din !
$PAR  G(CUB_A13,NI:VA),,                +GHSERNI+2092;           3000 N 91Din !
 PAR  G(LIQUID,NI),,                    +GLIQNI;                 3000 N 91Din !
$
 FUNCTION GHSERNI   298.15  -5179.159+117.854*T-22.096*T*LN(T)-0.0048407*T**2;
      1728.00  Y  -27840.62+279.134977*T-43.1*T*LN(T)+1.12754E+31*T**(-9);
      3000.00  N !
 FUNCTION GLIQNI    298.15  +16414.686-9.397*T+GHSERNI-3.82318E-21*T**7;
      1728.00  Y  -9549.817+268.597977*T-43.1*T*LN(T);
      3000.00  N !
 FUNCTION GBCCNI    298.15  +GHSERNI+8715.084-3.556*T;                 3000 N !
$ ------------------------------------------------------------------------------
$ Binary system
$
$ From S. an Mey 1992 (Included in LB Vol. 3)
$
$ S. an Mey, Calphad 16, 255-60(1992).
$
$ Checked against LB and paper. Checked at 6000 K.
$
$ The COST 507 database has different parameters for BM(FCC_A1,CU,NI:VA).
$ Probable error in the COST 507 database.
$
$ TCFE2000 uses L(BCC_A2,CU,NI:VA;0)=-20000 to stabilize BCC in 2% Cu steel.
$
 PAR  L(LIQUID,CU,NI;0),,               +12048.61+1.29893*T;,,        N 92Mey !
 PAR  L(LIQUID,CU,NI;1),,               -1861.61+0.94201*T;,,         N 92Mey !
$
 PAR  L(FCC_A1,CU,NI:VA;0),,            +8047.72+3.42217*T;,,         N 92Mey !
 PAR  L(FCC_A1,CU,NI:VA;1),,            -2041.3+0.99714*T;,,          N 92Mey !
 PAR  TC(FCC_A1,CU,NI:VA;0),,            -935.5;,,                    N 87Jan !
 PAR  TC(FCC_A1,CU,NI:VA;1),,            -594.9;,,                    N 87Jan !
 PAR  BMAG(FCC_A1,CU,NI:VA;0),,            -0.7316;,,                 N 87Jan !
 PAR  BMAG(FCC_A1,CU,NI:VA;1),,            -0.3174;,,                 N 87Jan !
$
$ Metastable
$
 PAR  L(BCC_A2,CU,NI:VA;0),,            +8047.72+3.42217*T;,,         N 92Mey !
 PAR  L(BCC_A2,CU,NI:VA;1),,            -2041.3+0.99714*T;,,          N 92Mey !
$
 PAR  L(HCP_A3,CU,NI:VA;0),,            +8047.72+3.42217*T;,,         N 92Mey !
 PAR  L(HCP_A3,CU,NI:VA;1),,            -2041.3+0.99714*T;,,          N 92Mey !
$
$PAR  L(CBCC_A12,CU,NI:VA;0),,          +8047.72+3.42217*T;,,         N Same !
$PAR  L(CBCC_A12,CU,NI:VA;1),,          -2041.3+0.99714*T;,,          N Same !
$
$PAR  L(CUB_A13,CU,NI:VA;0),,           +8047.72+3.42217*T;,,         N Same !
$PAR  L(CUB_A13,CU,NI:VA;1),,           -2041.3+0.99714*T;,,          N Same !
$ ------------------------------------------------------------------------------
$
 ASSESSED_SYSTEM
  CU-NI(TDB -* +LIQUID +FCC_A1 ;G5 C_S:FCC_A1/CU:VA MAJ:FCC_A1/NI:VA 
  ;P3 TMM:300/2300 STP:0.3/2000/-2 STP:0.9/473/1) !
$
$
 LIST-OF-REFERENCE
 NUMBER  SOURCE
  Null   'Unknown source'
  Same   'Same or similar interaction as in the corresponding stable phase'
  COST   'COST 507 database'
  87Jan  'A. Jansson, TRITA-MAC 340 (1987); Cu-Fe-Ni'
  91Din  'A.T. Dinsdale, Calphad, 15, 317-425(1991).'
  92Mey  'S. an Mey, Calphad 16, 255-60(1992); Cu-Ni'
  99Gho  'G. Ghosh, Metall. Mater. Trans. A, 30A, 1481-94(1999),
          SGTE unary database V.5.0, 2009; Ni'
!

File: macros/CuPb-86Hay-LB.tdb
$
$ Database for Cu-Pb from F.H. Hayes et al. 1986 (included in LB Vol. 3)
$
$ F.H. Hayes, H.L. Lukas, G. Effenberg, G. Petzow,
$ Z. Metallkd., 77, 749-54(1986).
$
$ Dataset created 2011.01.07 by Bengt Hallstedt.
$ 2020.11.15: Modified for use with GES6.
$
$ The LB tables have been calculated using an incorrect expression for GHSERCU.
$
$ The monotectic temperature is 0.2 K lower than in LB.
$
$ ------------------------------------------------------------------------------
 TEMP-LIM 298.15 6000.00 !
$
$ELEMENT NAME  REF. STATE               ATOMIC MASS H298-H0    S298    !
$
 ELEMENT VA   VACUUM                      0.0          0.0      0.0    ! 
 ELEMENT CU   FCC_A1                     63.546     5004.      33.15   !
 ELEMENT PB   FCC_A1                    207.2       6870.      64.80   ! 
$ ------------------------------------------------------------------------------
$ Defaults
$
 DEFINE-SYSTEM-DEFAULT ELEMENT 2 !
 DEFAULT-COM DEFINE_SYSTEM_ELEMENT VA !
 TYPE-DEF % SEQ * !
 TYPE-DEF A GES AMEND_PHASE_DESCRIPTION @ MAGNETIC -3 0.28 !
 TYPE-DEF B GES AMEND_PHASE_DESCRIPTION @ MAGNETIC -1 0.4 !
 FUNCTION ZERO      298.15  0;                                         6000 N !
 FUNCTION UN_ASS    298.15  0;                                         6000 N !
 FUNCTION R         298.15  +8.31451;                                  6000 N !
$ ------------------------------------------------------------------------------
$ Phase definitions
$
 PHASE LIQUID:L % 1 1 !
 CONST LIQUID:L : CU PB : !
$
$ Fcc (cF4, Fm-3m) and MeX (cF8, Fm-3m)
$
 PHASE FCC_A1 %A 2 1 1 !
 CONST FCC_A1 : CU PB : VA : !
$
$ Bcc (cI2, Im-3m)
$
 PHASE BCC_A2 %B 2 1 3 !
 CONST BCC_A2 : CU PB : VA : !
$
$ Hcp (hP2, P6_3/mmc) and Me2X (NiAs-type, hP4, P6_3/mmc, B8_1)
$
 PHASE HCP_A3 %A 2 1 0.5 !
 CONST HCP_A3 : CU PB : VA : !
$ ------------------------------------------------------------------------------
$ Element data
$ ------------------------------------------------------------------------------
$ Cu
$
 PAR  G(FCC_A1,CU:VA),,                 +GHSERCU;                3200 N 91Din !
 PAR  G(BCC_A2,CU:VA),,                 +GHSERCU+4017-1.255*T;   3200 N 91Din !
 PAR  G(HCP_A3,CU:VA),,                 +GHSERCU+600+0.2*T;      3200 N 91Din !
 PAR  G(LIQUID,CU),,                    +GLIQCU;                 3200 N 91Din !
$
 FUNCTION GHSERCU   298.15  -7770.458+130.485235*T-24.112392*T*LN(T)
       -0.00265684*T**2+1.29223E-07*T**3+52478*T**(-1);
      1357.77  Y  -13542.026+183.803828*T-31.38*T*LN(T)+3.64167E+29*T**(-9);
      3200.00  N !
 FUNCTION GLIQCU    298.15  +12964.735-9.511904*T+GHSERCU-5.8489E-21*T**7;
      1357.77  Y  -46.545+173.881484*T-31.38*T*LN(T);
      3200.00  N !
$ ------------------------------------------------------------------------------
$ Pb
$
$ RHOMBOHEDRAL_A7 and TETRAGONAL_A6 added in unary 3.0
$ RHOMBOHEDRAL_A7, TETRAGONAL_A6 and TET_ALPHA1_A6 revised in unary 4.1
$ RHOMBO_A10 added in unary 5.0
$
 PAR  G(FCC_A1,PB:VA),,                 +GHSERPB;                2100 N 91Din !
 PAR  G(BCC_A2,PB:VA),,                 +GHSERPB+2400-1.1*T;     2100 N 91Din !
 PAR  G(HCP_A3,PB:VA),,                 +GHSERPB+300+T;          2100 N 91Din !
$PAR  G(BCT_A5,PB),,                    +GHSERPB+489+3.52*T;     2100 N 91Din !
$PAR  G(TETRAGONAL_A6,PB),,             +GHSERPB+4493.235;       2100 N 98Boa !
$PAR  G(TETRAGONAL_A6,PB),,             +GHSERPB+473.23+3.5531*T
$            -0.0396834*T*LN(T)+2.1489E-05*T**2;                 2100 N 96SGUN !
$PAR  G(TET_ALPHA1_A6,PB),,             +GHSERPB
$            +1903.3-2.0602*T;                                   2100 N 98Boa !
$PAR  G(TET_ALPHA1_A6,PB),,             +GHSERPB+183.2+0.45314*T
$            -0.0396834*T*LN(T)+2.149E-06*T**2;                  2100 N 91Din !
$PAR  G(RHOMBOHEDRAL_A7,PB),,           +GHSERPB+300+T;          2100 N 99SGUN !
$PAR  G(RHOMBOHEDRAL_A7,PB),,           +GHSERPB+4900+3.52*T;    2100 N 96SGUN !
$PAR  G(RHOMBO_A10,PB),,                +GHSERPB+10;             2100 N 09SGUN !
 PAR  G(LIQUID,PB),,                    +GLIQPB;                 2100 N 91Din !
$
 FUNCTION GHSERPB   298.15  -7650.085+101.700244*T-24.5242231*T*LN(T)
       -0.00365895*T**2-2.4395E-07*T**3;
       600.61  Y  -10531.095+154.243182*T-32.4913959*T*LN(T)
       +0.00154613*T**2+8.05448E+25*T**(-9);
      1200.00  Y  +4157.616+53.139072*T-18.9640637*T*LN(T)
       -0.002882943*T**2+9.8144E-08*T**3-2696755*T**(-1)+8.05448E+25*T**(-9);
      2100.00  N !
 FUNCTION GLIQPB    298.15  +4672.124-7.750683*T+GHSERPB-6.019E-19*T**7;
       600.61  Y  +4853.137-8.067136*T+GHSERPB-8.05448E+25*T**(-9);
      2100.00  N !
$ ------------------------------------------------------------------------------
$ Binary system
$
$ From from F.H. Hayes et al. 1986 (included in LB Vol. 3)
$
$ F.H. Hayes, H.L. Lukas, G. Effenberg, G. Petzow,
$ Z. Metallkd., 77, 749-54(1986).
$
$ Checked against LB and paper. Checked at 6000 K.
$
$ The LB tables have been calculated using an incorrect expression for GHSERCU.
$
$ The monotectic temperature is 0.2 K lower than in LB.
$
 PAR  L(LIQUID,CU,PB;0),,               +27190.2-4.21329*T;,,         N 86Hay !
 PAR  L(LIQUID,CU,PB;1),,               +2229.2-0.53584*T;,,          N 86Hay !
 PAR  L(LIQUID,CU,PB;2),,               -7029.2+6.48832*T;,,          N 86Hay !
 PAR  L(LIQUID,CU,PB;3),,               -7397.6+5.07992*T;,,          N 86Hay !
$
 PAR  L(FCC_A1,CU,PB:VA;0),,            +74090.9-24.69707*T;,,        N 86Hay !
$
$ Metastable
$
 PAR  L(BCC_A2,CU,PB:VA;0),,            +74090.9-24.69707*T;,,        N Same !
 PAR  L(HCP_A3,CU,PB:VA;0),,            +74090.9-24.69707*T;,,        N Same !
$ ------------------------------------------------------------------------------
$
 ASSESSED_SYSTEM
  CU-PB(TDB -* +LIQUID +FCC_A1 ;G5 C_S:LIQ/PB MAJ:LIQ/CU C_S:FCC/PB:VA 
  MAJ:FCC/CU:VA ;P3 TMM:300/1600 STP:.4/1220) !
$
$
 LIST-OF-REFERENCE
 NUMBER  SOURCE
  Null   'Unknown source'
  Same   'Same or similar interaction as in the corresponding stable phase'
  COST   'COST 507 database'
  86Hay  'F.H. Hayes, H.L. Lukas, G. Effenberg, G. Petzow,
          Z. Metallkd., 77, 749-54(1986); Cu-Pb'
  91Din  'A.T. Dinsdale, Calphad, 15, 317-425(1991).'
  96SGUN 'SGTE unary database V.3.0, 1996.'
  98Boa  'D. Boa, I. Ansara, Thermochim. Acta, 314, 79-86(1998),
          SGTE unary database V.4.1, 1999; In, Pb'
  99SGUN 'SGTE unary database V.4.1, 1999.'
  09SGUN 'SGTE unary database V.5.0, 2009.'
!

File: macros/CuZn-15Lia.tdb
$
$ Database for Cu-Zn from S.-M. Liang et al. 2015
$
$ S.-M. Liang, H.-M. Hsiao, R. Schmid-Fetzer, Calphad, 51, 224-32(2015).
$
$ Dataset created 2015.11.14 by Bengt Hallstedt.
$ 2020.12.26: Modified for use with GES6.
$
$ ------------------------------------------------------------------------------
 TEMP-LIM 298.15 6000.00 !
$
$ELEMENT NAME  REF. STATE               ATOMIC MASS H298-H0    S298    !
$
 ELEMENT VA   VACUUM                      0.0          0.0      0.0    ! 
 ELEMENT CU   FCC_A1                     63.546     5004.      33.15   !
 ELEMENT ZN   HCP_A3                     65.38      5657.0     41.63   ! 
$ ------------------------------------------------------------------------------
$ Species
$
 SPECIE  CU2                                CU2 !
$ ------------------------------------------------------------------------------
$ Defaults
$
 DEFINE-SYSTEM-DEFAULT ELEMENT 2 !
 DEFAULT-COM DEFINE_SYSTEM_ELEMENT VA !
 DEFAULT-COM REJECT_PHASE BCC_A2 GAS !
 TYPE-DEF % SEQ * !
 TYPE-DEF A GES AMEND_PHASE_DESCRIPTION @ MAGNETIC -3 0.28 !
 TYPE-DEF B GES AMEND_PHASE_DESCRIPTION @ MAGNETIC -1 0.4 !
 TYPE-DEF O GES AMEND_PHASE_DESCRIPTION B2_BCC DIS_PART A2_BCC !
 FUNCTION ZERO      298.15  0;                                         6000 N !
 FUNCTION UN_ASS    298.15  0;                                         6000 N !
 FUNCTION R         298.15  +8.31451;                                  6000 N !
 FUNCTION RTLNP     298.15  +8.31451*T*LN(1E-05*P);                    6000 N !
$ ------------------------------------------------------------------------------
$ Phase definitions
$
 PHASE LIQUID:L % 1 1 !
 CONST LIQUID:L : CU ZN : !
$
$ Fcc (cF4, Fm-3m) and MeX (cF8, Fm-3m)
$
 PHASE FCC_A1 %A 2 1 1 !
 CONST FCC_A1 : CU% ZN : VA : !
$
$ Bcc (cI2, Im-3m)
$
 PHASE BCC_A2 %B 2 1 3 !
 CONST BCC_A2 : CU ZN : VA : !
$
$ The disordered part of B2_BCC, identical to BCC_A2
$
 PHASE A2_BCC %B 2 1 3 !
 CONST A2_BCC : CU ZN : VA : !
$
$ Prototype CsCl (cP2, Pm-3m)
$
 PHASE B2_BCC %BO 3 0.5 0.5 3 !
 CONST B2_BCC : CU% ZN : CU ZN% : VA : !
$
$ Hcp (hP2, P6_3/mmc) and Me2X (NiAs-type, hP4, P6_3/mmc, B8_1)
$
 PHASE HCP_A3 %A 2 1 0.5 !
 CONST HCP_A3 : CU ZN : VA : !
$
$ Prototype Mg (hP2, P6_3/mmc)
$
 PHASE HCP_IM_A3 % 1 1 !
 CONST HCP_IM_A3 : CU ZN : !
$
$ Prototype Cu5Zn8 (cI52, I-43m)
$
 PHASE GAMMA_D82 % 3 4 6 16 !
 CONST GAMMA_D82 : CU : CU ZN : CU ZN : !
$
$ Prototype CuZn3 (hP3, P-6), delta
$
 PHASE CUZN3 % 1 1 !
 CONST CUZN3 : CU ZN : !
$
 PHASE GAS:G % 1 1 !
 CONST GAS:G : CU CU2 ZN : !
$ ------------------------------------------------------------------------------
$ Element data
$ ------------------------------------------------------------------------------
$ Cu
$
 PAR  G(FCC_A1,CU:VA),,                 +GHSERCU;                3200 N 91Din !
 PAR  G(BCC_A2,CU:VA),,                 +GHSERCU+4017-1.255*T;   3200 N 91Din !
 PAR  G(A2_BCC,CU:VA),,                 +GHSERCU+4017-1.255*T;   3200 N 91Din !
 PAR  G(HCP_A3,CU:VA),,                 +GHSERCU+600+0.2*T;      3200 N 91Din !
 PAR  G(LIQUID,CU),,                    +GLIQCU;                 3200 N 91Din !
$
$PAR  G(C14_LAVES,CU:CU),,              +3*GHSERCU+15000;,,           N REFLAV !
$PAR  G(C15_LAVES,CU:CU),,              +3*GHSERCU+15000;,,           N REFLAV !
$PAR  G(C36_LAVES,CU:CU),,              +3*GHSERCU+15000;,,           N REFLAV !
$PAR  G(ALCU_B82,CU:CU),,               +2*GHSERCU+14850+30.1*T;,,    N 16Lia !
 PAR  G(GAMMA_D82,CU:CU:CU),,           +26*GHSERCU+2600;,,           N 15Lia1 !
$PAR  G(GAMMA_D83,CU:CU:CU),,           +26*GHSERCU+2600;,,           N 16Lia !
 PAR  G(CUZN3,CU),,                     +GHSERCU+5727.15-1.6807*T;,,  N 15Lia1 !
 PAR  G(HCP_IM_A3,CU),,                 +GHSERCU+600+0.2*T;      3200 N 91Din !
$
 PAR  G(GAS,CU),,                       +F8005T+RTLNP;,,              N 97SUB !
 PAR  G(GAS,CU2),,                      +F8130T+RTLNP;,,              N 97SUB !
$
 FUNCTION GHSERCU   298.15  -7770.458+130.485235*T-24.112392*T*LN(T)
       -0.00265684*T**2+1.29223E-07*T**3+52478*T**(-1);
      1357.77  Y  -13542.026+183.803828*T-31.38*T*LN(T)+3.64167E+29*T**(-9);
      3200.00  N !
 FUNCTION GLIQCU    298.15  +12964.735-9.511904*T+GHSERCU-5.8489E-21*T**7;
      1357.77  Y  -46.545+173.881484*T-31.38*T*LN(T);
      3200.00  N !
 FUNCTION GBCCCU    298.15  +GHSERCU+4017-1.255*T;                     6000 N !
$ Cu(g)
 FUNCTION F8005T    298.15  +331712.276-25.4355932*T-21.044*T*LN(T)
       +2.776E-04*T**2-4.9305E-08*T**3+5295*T**(-1);
      1600.00  Y  +336105.82-35.4351873*T-20.115*T*LN(T)
       +0.00118285*T**2-2.18138333E-07*T**3-1572935*T**(-1);
      3000.00  Y  +390707.537-303.006732*T+14.175*T*LN(T)
       -0.0079804*T**2+2.27558333E-07*T**3-16772955*T**(-1);
      5300.00  Y  +110975.664+452.828908*T-75.18201*T*LN(T)
       +0.004605*T**2-1.02516667E-07*T**3+1.4589055E+08*T**(-1);
      8400.00  Y  +918206.507-898.334069*T+75.05701*T*LN(T)
       -0.0078504*T**2+9.14616667E-08*T**3-6.694665E+08*T**(-1);
     10000.00  N !
$ Cu2(g)
 FUNCTION F8130T    298.15  +462958.167+11.147823*T-37.642*T*LN(T)
       -1.1515E-04*T**2-6.7015E-08*T**3+51145*T**(-1);
      3500.00  Y  +692156.122-643.599383*T+40.105*T*LN(T)
       -0.01109485*T**2+1.90893333E-07*T**3-1.2151985E+08*T**(-1);
      5500.00  Y  +1198333.43-1966.90368*T+195.893*T*LN(T)
       -0.03229355*T**2+7.29055E-07*T**3-4.2822925E+08*T**(-1);
      6000.00  N !
$ ------------------------------------------------------------------------------
$ Zn
$
$ BCT_A5 and DIAMOND_A4 added in unary 3.0
$ HCP_A3 revised in unary 4.1 (due to introduction of HCP_ZN)
$ RHOMBOHEDRAL_A7 and TETRAGONAL_A6 added in unary 4.1
$ TETRAGONAL_A6 revised in unary 4.4
$ CBCC_A12 and CUB_A13 added in unary 4.4
$ HCP_A3 and LIQUID modified in unary 5.0 (melting T and coefficients adjusted)
$ RHOMBO_A10 added in unary 5.0
$
$ Pure Zn restored as HCP_A3
$
 PAR  G(HCP_A3,ZN:VA),,                 +GHSERZN;                1700 N 91Din !
 PAR  G(FCC_A1,ZN:VA),,                 +GHSERZN
             +2969.82-1.56968*T;                                 1700 N 91Din !
 PAR  G(BCC_A2,ZN:VA),,                 +GHSERZN
             +2886.96-2.5104*T;                                  1700 N 91Din !
 PAR  G(A2_BCC,ZN:VA),,                 +GHSERZN
             +2886.96-2.5104*T;                                  1700 N 91Din !
$PAR  G(DIAMOND_A4,ZN),,                +GHSERZN+30*T;           1700 N SGCOST !
$PAR  G(BCT_A5,ZN),,                    +GHSERZN
$            +2886.96-2.5104*T;                                  1700 N SGCOST !
$PAR  G(TETRAGONAL_A6,ZN),,             +GHSERZN+4184;           1700 N 96Lee !
$PAR  G(TETRAGONAL_A6,ZN),,             +GHSERZN
$            +2886.96-2.5104*T;                                  1700 N 99SGUN !
$PAR  G(RHOMBOHEDRAL_A7,ZN),,           +GHSERZN+2300+11.5*T;    1700 N 99SGUN !
$PAR  G(RHOMBO_A10,ZN),,                +GLIQZN-2000+10*T;       1700 N 98Han !
$PAR  G(CBCC_A12,ZN:VA),,               +GHSERZN+2000;           1700 N 01Mie !
$PAR  G(CUB_A13,ZN:VA),,                +GHSERZN+2000;           1700 N 01Mie !
 PAR  G(LIQUID,ZN),,                    +GLIQZN;                 1700 N 91Din !
$
$PAR  G(C14_LAVES,ZN:ZN),,              +3*GHSERZN+15000;,,           N REFLAV !
$PAR  G(C15_LAVES,ZN:ZN),,              +3*GHSERZN+15000;,,           N REFLAV !
$PAR  G(C36_LAVES,ZN:ZN),,              +3*GHSERZN+15000;,,           N REFLAV !
$PAR  G(ALCU_ETA_1,CU:CU),,             +2*GHSERCU+4770+9*T;,,        N 15Lia2 !
 PAR  G(CUZN3,ZN),,                     +GHSERZN+4375.32-2.955*T;,,   N 15Lia1 !
 PAR  G(HCP_IM_A3,ZN),,                 +GHSERZN
             +2969.82-1.56968*T;                                 1700 N 15Lia1 !
$
 PAR  G(GAS,ZN),,                       +F15669T+RTLNP;,,             N 97SUB !
$
 FUNCTION GHSERZN   298.15  -7285.787+118.470069*T-23.701314*T*LN(T)
       -0.001712034*T**2-1.264963E-06*T**3;
       692.677 Y  -11070.546+172.345644*T-31.38*T*LN(T)+4.7047E+26*T**(-9);
      1700.00  N !
 FUNCTION GLIQZN    298.15  +7157.222-10.29305*T+GHSERZN-3.58949E-19*T**7;
       692.677 Y  -3620.385+161.60854*T-31.38*T*LN(T);
      1700.00  N !
 FUNCTION GBCCZN    298.15  +GHSERZN+2886.96-2.5104*T;                 6000 N !
$ Zn(g)
 FUNCTION F15669T   298.15  +124152.804-21.0289705*T-20.897*T*LN(T)
       +6.65E-05*T**2-5.58E-09*T**3+3335*T**(-1);
      4300.00  Y  +104038.336+64.4573277*T-31.558*T*LN(T)
       +0.00230425*T**2-8.82333333E-08*T**3+5389360*T**(-1);
      8200.00  Y  +681283.394-922.574931*T+78.50201*T*LN(T)
       -0.0070638*T**2+6.18466667E-08*T**3-5.65175E+08*T**(-1);
     10000.00  N !
$ ------------------------------------------------------------------------------
$ Binary system
$
$ S.-M. Liang, H.-M. Hsiao, R. Schmid-Fetzer, Calphad, 51, 224-32(2015).
$
$ Checked against paper. Checked at 6000 K.
$
 PAR  L(LIQUID,CU,ZN;0),,               -40688.6+12.8655*T;,,         N 15Lia1 !
 PAR  L(LIQUID,CU,ZN;1),,               +2252.3-4.8069*T;,,           N 15Lia1 !
 PAR  L(LIQUID,CU,ZN;2),,               +5405.9-2.9197*T;,,           N 15Lia1 !
$
 PAR  L(FCC_A1,CU,ZN:VA;0),,            -40716+8.3*T;,,               N 15Lia1 !
 PAR  L(FCC_A1,CU,ZN:VA;1),,            +4812.8-4*T;,,                N 15Lia1 !
$
 PAR  L(BCC_A2,CU,ZN:VA;0),,            -48042+9.97*T;,,              N 15Lia1 !
 PAR  L(BCC_A2,CU,ZN:VA;1),,            +6100-6*T;,,                  N 15Lia1 !
 PAR  L(BCC_A2,CU,ZN:VA;2),,            +1000;,,                      N 15Lia1 !
 PAR  L(A2_BCC,CU,ZN:VA;0),,            -48042+9.97*T;,,              N 15Lia1 !
 PAR  L(A2_BCC,CU,ZN:VA;1),,            +6100-6*T;,,                  N 15Lia1 !
 PAR  L(A2_BCC,CU,ZN:VA;2),,            +1000;,,                      N 15Lia1 !
$
 PAR  G(B2_BCC,CU:ZN:VA),,              +0.5*GBCUZN;,,                N 15Lia1 !
 PAR  G(B2_BCC,ZN:CU:VA),,              +0.5*GBCUZN;,,                N 15Lia1 !
 PAR  G(B2_BCC,CU:CU,ZN:VA;0),,         -0.5*GBCUZN;,,                N 15Lia1 !
 PAR  G(B2_BCC,ZN:CU,ZN:VA;0),,         -0.5*GBCUZN;,,                N 15Lia1 !
 PAR  G(B2_BCC,CU,ZN:CU:VA;0),,         -0.5*GBCUZN;,,                N 15Lia1 !
 PAR  G(B2_BCC,CU,ZN:ZN:VA;0),,         -0.5*GBCUZN;,,                N 15Lia1 !
$
 PAR  L(HCP_A3,CU,ZN:VA;0),,            -15739-12.56*T;,,             N 15Lia1 !
$ From paper below
$PAR  L(HCP_A3,CU,ZN:VA;0),,            -15492.5-12.276*T;,,          N 15Lia1 !
$
 PAR  G(GAMMA_D82,CU:CU:ZN),,           +10*GHSERCU+16*GHSERZN
             -284704-59.332*T;,,                                      N 15Lia1 !
 PAR  G(GAMMA_D82,CU:ZN:CU),,           +20*GHSERCU+6*GHSERZN;,,      N 15Lia1 !
 PAR  G(GAMMA_D82,CU:ZN:ZN),,           +4*GHSERCU+22*GHSERZN
             -62316-112.4872*T;,,                                     N 15Lia1 !
$
 PAR  L(CUZN3,CU,ZN;0),,                -54593.9+12.8111*T;,,         N 15Lia1 !
 PAR  L(CUZN3,CU,ZN;1),,                +142+6.0249*T;,,              N 15Lia1 !
$
 PAR  L(HCP_IM_A3,CU,ZN;0),,            -36818.3+6.5*T;,,             N 15Lia1 !
 PAR  L(HCP_IM_A3,CU,ZN;1),,            +27160.5-10.8351*T;,,         N 15Lia1 !
$
$ metastable
$
$PAR  G(C14_LAVES,CU:ZN),,              +2*GHSERCU+GHSERZN+15000;,,   N 98Kow !
$PAR  G(C14_LAVES,ZN:CU),,              +2*GHSERZN+GHSERCU+15000;,,   N 98Kow !
$PAR  L(C14_LAVES,CU,ZN:CU;0),,         -75305.48;,,                  N 98Kow !
$PAR  L(C14_LAVES,CU,ZN:ZN;0),,         -75305.48;,,                  N 98Kow !
$
$PAR  G(C15_LAVES,CU:ZN),,              +2*GHSERCU+GHSERZN+15000;,,   N 98Kow !
$PAR  G(C15_LAVES,ZN:CU),,              +2*GHSERZN+GHSERCU+15000;,,   N 98Kow !
$PAR  L(C15_LAVES,CU,ZN:CU;0),,         -78824.62;,,                  N 98Kow !
$PAR  L(C15_LAVES,CU,ZN:CU;1),,         +25529.06;,,                  N 98Kow !
$PAR  L(C15_LAVES,CU,ZN:ZN;0),,         -78824.62;,,                  N 98Kow !
$PAR  L(C15_LAVES,CU,ZN:ZN;1),,         +25529.06;,,                  N 98Kow !
$
$PAR  G(C36_LAVES,CU:ZN),,              +2*GHSERCU+GHSERZN+15000;,,   N 98Kow !
$PAR  G(C36_LAVES,ZN:CU),,              +2*GHSERZN+GHSERCU+15000;,,   N 98Kow !
$PAR  L(C36_LAVES,CU,ZN:CU;0),,         -90226.26;,,                  N 98Kow !
$PAR  L(C36_LAVES,CU,ZN:ZN;0),,         -90226.26;,,                  N 98Kow !
$
$PAR  G(ALCU_B82,ZN:CU),,               +GHSERZN+GHSERCU-8000;,,      N 16Lia !
$
$PAR  G(ALCU_ETA_1,CU:ZN),,             +GHSERCU+GHSERZN+3040;,,      N 16Lia !
$
$PAR  G(GAMMA_D83,CU:CU:ZN),,           +10*GHSERCU+16*GHSERZN
$            -258704-59.332*T;,,                                      N 16Lia !
$PAR  G(GAMMA_D83,CU:ZN:CU),,           +20*GHSERCU+6*GHSERZN
$            +26000;,,                                                N 16Lia !
$PAR  G(GAMMA_D83,CU:ZN:ZN),,           +4*GHSERCU+22*GHSERZN
$            -36316-112.4872*T;,,                                     N 16Lia !
$
 FUNCTION GBCUZN    298.15  -6150;                                     6000 N !
$ ------------------------------------------------------------------------------
$
 ASSESSED_SYSTEM
  CU-ZN(TDB -* +LIQUID +FCC_A1 +A2_BCC +B2_BCC +HCP_A3 +GAMMA_D82 +HCP_IM_A3
  +CUZN3 ;G5 C_S:B2_BCC/CU:ZN:VA ;P3 TMM:300/2000 STP:.46/673/1/-1) !
$
$
 LIST-OF-REFERENCE
 NUMBER  SOURCE
  Null   'Unknown source'
  Same   'Same or similar interaction as in the corresponding stable phase'
  REFLAV 'Laves phase convention: G(LAVES,X:X)=+3*GHSERXX+15000'
  COST   'COST 507 database'
  SGCOST 'COST 507 database, SGTE unary database V.3.0, 1996; Al, B, Nd, Ti, Zn'
  91Din  'A.T. Dinsdale, Calphad, 15, 317-425(1991).'
  93Kow  'M. Kowalski, P.J. Spencer, J. Phase Equilib., 14, 432-38(1993),
          SGTE unary database V.4.1, 1999; Zn'
  96Lee  'B.-J. Lee, Calphad, 20, 471-80(1996)
          SGTE unary database V.4.4, 2001; Zn'
  97SUB  'SGTE Substance Database, version 1997'
  98Han  'S.C. Hansen, Calphad, 22, 359-73(1998),
          SGTE unary database V.5.0, 2009; Zn'
  99SGUN 'SGTE unary database V.4.1, 1999.'
  01Mie  'J. Miettinen, Calphad, 25, 43-58(2001),
          SGTE unary database V.4.4, 2001; Sn, Zn'
  15Lia1 'S.-M. Liang, H.-M. Hsiao, R. Schmid-Fetzer,
          Calphad, 51, 224-32(2015); Cu-Zn'
  15Lia2 'S.-M. Liang, R. Schmid-Fetzer, Calphad, 51, 252-60(2015); Al-Cu'
  16Lia  'S.-M. Liang, R. Schmid-Fetzer, Calphad, 52, 21-37(2016); Al-Cu-Zn'
!

File: macros/nist.tdb
$

DATABASE_INFO Database for solder alloys under development'
Compiled by Ursula R. Kattner, NIST, Gaithersburg, MD, USA '
Last update: 04-Aug-2017 '
Previous update: 30-Nov-1999 !

$

ELEMENT /-   ELECTRON_GAS           0.0000E+00  0.0000E+00  0.0000E+00 !
ELEMENT VA   VACUUM                 0.0000E+00  0.0000E+00  0.0000E+00 !
ELEMENT AG   FCC_A1                 1.0787E+02  5.7446E+03  4.2551E+01 !
ELEMENT BI   RHOMBOHEDRAL_A7        2.0898E+02  6.4266E+03  5.6735E+01 !
ELEMENT CU   FCC_A1                 6.3546E+01  5.0041E+03  3.3150E+01 !
ELEMENT PB   FCC_A1                 2.0720E+02  6.8785E+03  6.4785E+01 !
ELEMENT SB   RHOMBOHEDRAL_A7        1.2175E+02  5.8702E+03  4.5522E+01 !
ELEMENT SN   BCT_A5                 1.1869E+02  6.3220E+03  5.1195E+01 !

TYPE_DEFINITION % SEQ * !
DEFINE_SYSTEM_DEFAULT SPECIE 2 !
DEFAULT_COMMAND DEF_SYS_ELEMENT VA !

$-----------------------------------------------------------------------
$ Model descriptions of the phases
$-----------------------------------------------------------------------

PHASE LIQUID:L %  1  1.0 !
   CONSTITUENT LIQUID:L  :AG,BI,CU,PB,SB,SN : !

PHASE FCC_A1 %A  2  1.0 1.0 !
   CONSTITUENT FCC_A1  :AG%,BI,CU%,PB%,SB,SN :VA : !

PHASE BCC_A2 %B  2  1.0 3.0 !
   CONSTITUENT BCC_A2  :CU%,SN :VA : !

PHASE HCP_A3 %A  2  1.0 0.5 !
   CONSTITUENT HCP_A3  :AG%,BI,PB%,SB,SN :VA : !

PHASE BCT_A5 %  1  1.0 !
   CONSTITUENT BCT_A5  :AG,BI,CU,PB,SB,SN% : !

PHASE RHOMBO_A7 %  1  1.0 !
   CONSTITUENT RHOMBO_A7  :BI%,PB,SB%,SN : !

PHASE DO3 %  2  0.75  0.25  !
   CONSTITUENT DO3 :CU,SN :CU,SN :  !

PHASE EPSILON %  2  0.75  0.25  !
   CONSTITUENT EPSILON :AG,SB :AG,SB,SN :  !

PHASE CU41SN11 %  2  0.788  0.212  !
   CONSTITUENT CU41SN11 :CU :SN :  !

PHASE CU10SN3 %  2  0.769  0.231  !
   CONSTITUENT CU10SN3 :CU :SN :  !

PHASE CU3SN %  2  0.75  0.25  !
   CONSTITUENT CU3SN :CU :SN :  !

PHASE CU6SN5 %  2  0.545  0.455  !
   CONSTITUENT CU6SN5 :CU :SN :  !

PHASE CU6SN5_L %  2  0.545  0.455  !
   CONSTITUENT CU6SN5_L :CU :SN :  !

PHASE SBSN %  2  1.000 1.000  !
   CONSTITUENT SBSN :SB,SN :SB,SN : !

PHASE SB2SN3 %  2  2.000 3.000  !
   CONSTITUENT SB2SN3 :SB :SN : !


$ Type definitions

TYPE_DEF A GES A_P_D @ MAGNETIC -3.0 0.280 !
TYPE_DEF B GES A_P_D @ MAGNETIC -1.0 0.400 !

$-----------------------------------------------------------------------
$ Functions of the pure elements
$-----------------------------------------------------------------------

FUN GHSERAG  298.15   -7209.512+118.202013*T-23.8463314*T*LN(T)
                        -.001790585*T**2-3.98587E-07*T**3-12011*T**(-1);
            1234.93 Y -15095.252+190.266404*T-33.472*T*LN(T)
                        +1.412E+29*T**(-9);
            3000.00 N 91Din !

FUN GAGBCC   298.15   +3400.00-1.05*T+GHSERAG; 3000.00 N 91Din ! 
FUN GAGHCP   298.15    +300.0+0.30*T+GHSERAG; 3000.00 N 91Din ! 
FUN GAGBCT   298.15   +4184.1+GHSERAG; 3000.00 N 88Che ! 


FUN GHSERBI  298.15   -7817.776+128.418925*T-28.4096529*T*LN(T)
                         +.012338888*T**2-8.381598E-06*T**3; 
             544.55 Y +30208.022-393.650351*T+51.8556592*T*LN(T)
                         -.075311163*T**2+1.3499885E-05*T**3
                         -3616168*T**(-1)+1.66145E+25*T**(-9);
             800.00 Y -11045.664+182.548971*T-35.9824*T*LN(T)
                         +.0074266*T**2-1.046E-06*T**3
                         +1.66145E+25*T**(-9);
            1200.00 Y -7581.312+124.77144*T-27.196*T*LN(T)
                      +1.66145E+25*T**(-9);  
            3000.00 N 91Din !

FUN GBIFCC   298.15    9900-12.5*T+GHSERBI;,,N 91Din !
FUN GBIHCP   298.15    9900-11.8*T+GHSERBI;,,N 91Din !
FUN GBIBCT   298.15    13526.3+GHSERBI;,,N 96Lee !
$FUN GBIBCT   298.15    4184.07+GHSERBI;,,N 91Din !


FUN GHSERCU  298.15   -7770.458+130.485235*T-24.112392*T*LN(T)
                        -.00265684*T**2+1.29223E-07*T**3+52478*T**(-1);
            1357.77 Y -13542.026+183.803828*T-31.38*T*LN(T)
                        +3.642E+29*T**(-9);
            3200.00  N 91Din !

FUN GCUBCC   298.15   +4017.0-1.255*T+GHSERCU; 3200.00 N 91Din !
FUN GCUHCP   298.15    +600.0+0.20*T+GHSERCU; 3200.00 N 91Din !
FUN GCUBCT   298.15   +4184.0+GHSERCU; 3200.00 N 0 !


FUN GHSERPB  298.15   -7650.085+101.700244*T-24.5242231*T*LN(T)
                         -.00365895*T**2-2.4395E-07*T**3;
             600.61 Y -10531.095+154.243182*T-32.4913959*T*LN(T)
                         +.00154613*T**2+8.054E+25*T**(-9);
            1200.00 Y +4157.616+53.139072*T-18.9640637*T*LN(T)
                         -.002882943*T**2+9.8144E-08*T**3
                         -2696755*T**(-1)+8.054E+25*T**(-9);
            2100.00 N 91Din !

FUN GPBHCP   298.15     300+1.0*T+GHSERPB;,,N 91Din !
FUN GPBBCT   298.15     489+3.52*T+GHSERPB;,,N 91Din !
FUN GPBRHO   298.15     15000.0+GHSERPB;,,N 98Yoo !
$FUN GPBRHO   298.15      5000.0+GHSERPB;,,N 94Lee !
$FUN GPBRHO   298.15      9900.0-12.5*T+GHSERPB;,,N 95Oht !


FUN GHSERSB   298.15   -9242.858+156.154689*T-30.5130752*T*LN(T)
                          +.007748768*T**2-3.003415E-06*T**3
                          +100625*T**(-1);
              903.9 Y -11738.671+169.485713*T-31.38*T*LN(T)
                          +1.610442E+27*T**(-9);
             2000.00 N 91DIN !

FUN GSBFCC   298.15    19874-13.7*T+GHSERSB;,,N 91Din !
FUN GSBBCC   298.15    19874-15.1*T+GHSERSB;,,N 91Din !
FUN GSBHCP   298.15    19874-13.0*T+GHSERSB;,,N 91Din !
FUN GSBBCT   298.15    1000+GHSERSB;,,N 91Din !


FUN GHSERSN  100.00   -7958.517+122.765451*T-25.858*T*LN(T)
                         +.00051185*T**2-3.192767E-06*T**3
                         +18440*T**(-1);
             250.00 Y -5855.135+65.443315*T-15.961*T*LN(T)
                         -.0188702*T**2+3.121167E-06*T**3
                         -61960*T**(-1);
             505.08 Y +2524.724+4.005269*T-8.2590486*T*LN(T)
                         -.016814429*T**2+2.623131E-06*T**3
                         -1081244*T**(-1)-1.2307E+25*T**(-9);
             800.00 Y -8256.959+138.99688*T-28.4512*T*LN(T)
                         -1.2307E+25*T**(-9);
            3000.00 N 91Din !

FUN GSNFCC   298.15    5510-8.46*T+GHSERSN;,,N 81Nga !
FUN GSNBCC   298.15    4400.0-6.00*T+GHSERSN; 3000.00 N 91Din !
FUN GSNHCP   298.15    3900-7.646*T+GHSERSN;,,N 93Ans !
FUN GSNRHO   298.15    2035+GHSERSN;,,N 91Din !
$FUN GSNFCC   298.15    4150-5.2*T+GHSERSN;,,N 91Din !
$FUN GSNHCP   298.15    3900-4.4*T+GHSERSN;,,N 91Din !


$-----------------------------------------------------------------------
$ Functions used in excess terms
$-----------------------------------------------------------------------

FUN UN_ASS   298.15    0; 6000.00 N 0 !

$-----------------------------------------------------------------------
$ Phase parameters
$-----------------------------------------------------------------------

$ Phase LIQUID

PARA G(LIQUID,AG;0)  298.15   +11025.076-8.891021*T-1.034E-20*T**7
                                +GHSERAG#;
                    1235.08 Y +11508.141-9.301747*T-1.412E+29*T**(-9)
                                +GHSERAG#;
                    3000.00  N 91Din !
PARA G(LIQUID,BI;0)  298.15   +11246.067-20.63651*T-5.955E-19*T**7
                                 +GHSERBI#;
                     544.55 Y +11336.259-20.810418*T-1.661E+25*T**(-9)
                                 +GHSERBI#;  
                    3000.00 N 91Din !
PARA G(LIQUID,CU;0)  298.15   +12964.736-9.511904*T-5.849E-21*T**7
                                 +GHSERCU#;
                    1358.02 Y +13495.481-9.922344*T-3.642E+29*T**(-9)
                                 +GHSERCU#;  3200.00  N 91Din !
PARA G(LIQUID,PB;0)  298.15   +4672.123-7.750683*T-6.019E-19*T**7
                                 +GHSERPB#;
                     600.61 Y +4853.138-8.067136*T-8.054E+25*T**(-9)
                                 +GHSERPB#;
                    2100.00 N 91Din !
PARA G(LIQUID,SB;0)  298.15   +19822.329-21.923164*T-1.7485E-20*T**7
                                 +GHSERSB#;
                     903.78 Y +19914.189-22.029886*T-1.6168E+27*T**(-9)
                                 +GHSERSB#;
                    2000.00 N 91Din !
PARA G(LIQUID,SN;0)  100.00   +7103.092-14.087767*T+1.47031E-18*T**7
                                 +GHSERSN#;
                     505.08 Y +6971.587-13.814382*T+1.2307E+25*T**(-9)
                                 +GHSERSN#;
                    3000.00 N 91Din !

PARA L(LIQUID,AG,BI;0)  298.15  +5953.61+14.27487*T-2.739828*T*LN(T)
                                ;,,N 94Kat !
PARA L(LIQUID,AG,BI;1)  298.15  -4984.85-1.35493*T;,,N 94Kat !
PARA L(LIQUID,AG,BI;2)  298.15  -1512.05;,,N 94Kat !
PARA L(LIQUID,AG,CU;0)  298.15  +17323.40-4.46819*T;,,N 86Hay !
PARA L(LIQUID,AG,CU;1)  298.15  +1654.38-2.35285*T;,,N 86Hay !
PARA L(LIQUID,AG,PB;0)  298.15  +6799.50+44.94525*T-6.350100*T*LN(T)
                                ;,,N 86Hay !
PARA L(LIQUID,AG,PB;1)  298.15  -2730.60+1.25124*T;,,N 86Hay !
PARA L(LIQUID,AG,PB;2)  298.15  -1185.50-0.16656*T;,,N 86Hay !
PARA L(LIQUID,AG,SB;0)  298.15  -821.8-9.6561*T;,,N 96Oh !
PARA L(LIQUID,AG,SB;1)  298.15  -19309.0+4.4239*T;,,N 96Oh !
PARA L(LIQUID,AG,SB;2)  298.15  -10381.2;,,N 96Oh !
PARA L(LIQUID,AG,SN;0)  298.15  -5146.7-5.0103*T;,,N 96Oh !
PARA L(LIQUID,AG,SN;1)  298.15  -15799.3+3.3208*T;,,N 96Oh !
PARA L(LIQUID,AG,SN;2)  298.15  -6687.5;,,N 96Oh !
PARA L(LIQUID,BI,CU;0)  298.15  23844.75-9.84341*T;,,N 90Tep !
PARA L(LIQUID,BI,CU;1)  298.15  -1260.32-1.19289*T;,,N 90Tep !
PARA L(LIQUID,BI,PB;0)  298.15  -4807.37-1.25*T;,,N 98Yoo !
PARA L(LIQUID,BI,SN;0)  298.15  446.6+0.87696*T;,,N 96Lee !
PARA L(LIQUID,BI,SN;1)  298.15  -1.2081*T;,,N 96Lee !
PARA L(LIQUID,CU,PB;0)  298.15  +27447.0-4.798*T;,,N 95Bol !
PARA L(LIQUID,CU,PB;1)  298.15  +3253.1-0.744*T;,,N 95Bol !
PARA L(LIQUID,CU,PB;2)  298.15  +4134.0-3.302*T;,,N 95Bol !
PARA L(LIQUID,CU,SN;0)  298.15  -9002.8-5.8381*T;,,N 96Shi !
PARA L(LIQUID,CU,SN;1)  298.15  -20100.4+3.6366*T;,,N 96Shi !
PARA L(LIQUID,CU,SN;2)  298.15  -10528.40;,,N 96Shi !
$PARA L(LIQUID,PB,SN;0)  298.15  5125+1.46424*T;,,N 81Nga !
$PARA L(LIQUID,PB,SN;1)  298.15  293.82;,,N 81Nga !
PARA L(LIQUID,PB,SN;0)  298.15  5368+0.93414*T;,,N 89Fec !
PARA L(LIQUID,PB,SN;1)  298.15  97.8+0.09354*T;,,N 89Fec !
$PARA L(LIQUID,PB,SN;0)  298.15  6200-0.418*T;,,N 95Oht !
$PARA L(LIQUID,PB,SN;0)  298.15  5900-0.418*T;,,N 0 !
$PARA L(LIQUID,PB,SN;1)  298.15  790.0-1.914*T;,,N 95Oht !
PARA L(LIQUID,SB,SN;0)  298.15  -5695.14-1.709*T;,,N 86Jon !
PARA L(LIQUID,SB,SN;1)  298.15  +782.595;,,N 86Jon !
PARA L(LIQUID,SB,SN;2)  298.15  +1840.91;,,N 86Jon !
PARA L(LIQUID,AG,CU,PB;0)  298.15  -21442.5;,,N 86Hay !
PARA L(LIQUID,AG,CU,PB;1)  298.15  -20328.1;,,N 86Hay !
PARA L(LIQUID,AG,CU,PB;2)  298.15  -27778.9;,,N 86Hay !
PARA L(LIQUID,AG,CU,SN;0)  298.15  -30000;,,N 0 !
PARA L(LIQUID,AG,SB,SN;0)  298.15  +95275.5-61.7966*T;,,N 96Oh !
PARA L(LIQUID,AG,SB,SN;1)  298.15  -19022.1+21.7912*T;,,N 96Oh !
PARA L(LIQUID,AG,SB,SN;2)  298.15  +18150.3-9.4021*T;,,N 96Oh !


$ Phase FCC_A1

PARA G(FCC_A1,AG:VA;0)  298.15  +GHSERAG#;,,N 0 !
PARA G(FCC_A1,BI:VA;0)  298.15  +GBIFCC#;,,N 0 !
PARA G(FCC_A1,CU:VA;0)  298.15  +GHSERCU#;,,N 0 !
PARA G(FCC_A1,PB:VA;0)  298.15  +GHSERPB#;,,N 0 !
PARA G(FCC_A1,SB:VA;0)  298.15  +GSBFCC#;,,N 0 !
PARA G(FCC_A1,SN:VA;0)  298.15  +GSNFCC#;,,N 0 !

PARA L(FCC_A1,AG,BI:VA;0)  298.15  +24927.08-11.82749*T;,,N 94Kat !
PARA L(FCC_A1,AG,CU:VA;0)  298.15  +36061.88-10.44288*T;,,N 86Hay !
PARA L(FCC_A1,AG,CU:VA;1)  298.15  -4310.12;,,N 86Hay !
PARA L(FCC_A1,AG,PB:VA;0)  298.15  +18993.7+13.47519*T;,,N 86Hay !
PARA L(FCC_A1,AG,PB:VA;1)  298.15  +4226.8-14.63006*T;,,N 86Hay !
PARA L(FCC_A1,AG,SB:VA;0)  298.15  -22937.9+54.18535*T;,,N 96Oh !
PARA L(FCC_A1,AG,SB:VA;1)  298.15  -530.7-58.38697*T;,,N 96Oh !
$PARA L(FCC_A1,AG,SN:VA;0)  298.15  +1445.0+8.65984*T;,,N 96Oh !
$PARA L(FCC_A1,AG,SN:VA;1)  298.15  -36541.5;,,N 96Oh !
PARA L(FCC_A1,AG,SN:VA;0)  298.15  +745.45+11.498027*T;,,N 99Din !
PARA L(FCC_A1,AG,SN:VA;1)  298.15  -36541.5;,,N 99Din !
PARA L(FCC_A1,BI,CU:VA;0)  298.15  77868.73;,,N 90Tep !
PARA L(FCC_A1,BI,PB:VA;0)  298.15  -5208.18+0.575*T;,,N 98Yoo !
$PARA L(FCC_A1,CU,SN:VA;0)  298.15  -10672.00-1.48370*T;,,N 96Shi !
$PARA L(FCC_A1,CU,SN:VA;1)  298.15  -15331.30+6.95390*T;,,N 96Shi !
PARA L(FCC_A1,CU,SN:VA;0)  298.15  -11106.95+2.07910*T;,,N 99Lee !
PARA L(FCC_A1,CU,SN:VA;1)  298.15  -15718.02+5.92467*T;,,N 99Lee !
$PARA L(FCC_A1,PB,SN:VA;0)  298.15  +5132.42+1.5631*T;,,N 81Nga !
PARA L(FCC_A1,PB,SN:VA;0)  298.15  4758.8+2.4719*T;,,N 89Fec !
PARA L(FCC_A1,PB,SN:VA;1)  298.15  2293.4-4.9197*T;,,N 89Fec !
$PARA L(FCC_A1,PB,SN:VA;0)  298.15  +7860.0-4.94*T;,,N 95Oht !
PARA L(FCC_A1,AG,SB,SN:VA;0)  298.15  +75000;,,N 96Oh !
PARA L(FCC_A1,BI,PB,SN:VA;0)  298.15  +10000;,,N 98Yoo !


$ Phase BCC_A2

PARA G(BCC_A2,CU:VA;0)  298.15  +GCUBCC#;,,N!
PARA G(BCC_A2,SN:VA;0)  298.15  +GSNBCC#;,,N!

PARA L(BCC_A2,CU,SN:VA;0)  298.15  -44821.6+51.2164*T;,,N 96Shi !
PARA L(BCC_A2,CU,SN:VA;1)  298.15   -6876.5-56.4271*T;,,N 96Shi !


$ Phase HCP_A3

PARA G(HCP_A3,AG:VA;0)  298.15  +GAGHCP#;,,N 0 !
PARA G(HCP_A3,BI:VA;0)  298.15  +GBIHCP#;,,N 0 !
PARA G(HCP_A3,PB:VA;0)  298.15  +GPBHCP#;,,N 0 !
PARA G(HCP_A3,SB:VA;0)  298.15  +GSBHCP#;,,N 0 !
PARA G(HCP_A3,SN:VA;0)  298.15  +GSNHCP#;,,N 0 !

PARA L(HCP_A3,AG,BI:VA;0)  298.15  +24927.08-11.82749*T;,,N 94Kat !
PARA L(HCP_A3,AG,PB:VA;0)  298.15  +18993.7+13.4519*T;,,N 86Hay !
PARA L(HCP_A3,AG,PB:VA;1)  298.15  +4226.8-14.63006*T;,,N 86Hay !
PARA L(HCP_A3,AG,SB:VA;0)  298.15  -23050.3+38.36772*T;,,N 96Oh !
PARA L(HCP_A3,AG,SB:VA;1)  298.15  -5357.5-45.06379*T;,,N 96Oh !
PARA L(HCP_A3,AG,SN:VA;0)  298.15  +1046.1+10.23693*T;,,N 96Oh !
PARA L(HCP_A3,AG,SN:VA;1)  298.15  -40505.5;,,N 96Oh !
PARA L(HCP_A3,BI,PB:VA;0)  298.15  -7388.9-0.68*T;,,N 98Yoo !
PARA L(HCP_A3,BI,PB:VA;1)  298.15  2.86*T;,,N 98Yoo !
PARA L(HCP_A3,PB,SN:VA;0)  298.15  +2000+17.1*T;,,N 0 !
PARA L(HCP_A3,AG,PB,SN:VA;0)  298.15  +75000;,,N 96Oh !
PARA L(HCP_A3,AG,SB,SN:VA;0)  298.15  +75000;,,N 96Oh !

$PARA L(HCP_A3,PB,SN:VA;0)  298.15  -5000+29*T;,,N 98Yoo !
$Parameter readjusted for revised GSNHCP


$ Phase BCT_A5

PARA G(BCT_A5,AG;0)  298.15  +GAGBCT#;,,N 0 !
PARA G(BCT_A5,BI;0)  298.15  +GBIBCT#;,,N 0 !
PARA G(BCT_A5,CU;0)  298.15  +GCUBCT#;,,N 0 !
PARA G(BCT_A5,PB;0)  298.15  +GPBBCT#;,,N 0 !
PARA G(BCT_A5,SB;0)  298.15  +GSBBCT#;,,N 0 !
PARA G(BCT_A5,SN;0)  298.15  +GHSERSN#;,,N 0 !

PARA L(BCT_A5,AG,CU;0)  298.15   20000;,,N 0 !
PARA L(BCT_A5,AG,SB;0)  298.15   +5*T;,,N 96Oh !
PARA L(BCT_A5,AG,SN;0)  298.15   18358.8;,,N 96Oh !
PARA L(BCT_A5,BI,SN;0)  298.15  -4828.9-18.811*T;,,N 96Lee !
PARA L(BCT_A5,BI,SN;1)  298.15  -8134.2;,,N 96Lee !
PARA L(BCT_A5,CU,SN;0)  298.15   21000.0;,,N 0 !
$PARA L(BCT_A5,PB,SN;0)  298.15  17177.79-11.8066*T;,,N 81Nga !
PARA L(BCT_A5,PB,SN;0)  298.15  19693.75-15.89485*T;,,N 89Fec !
$PARA L(BCT_A5,PB,SN;0)  298.15  19700.0-15.89*T;,,N 95Oht !
PARA L(BCT_A5,SB,SN;0)  298.15  +25404.55-36.2286*T;,,N 86Jon !
PARA L(BCT_A5,SB,SN;1)  298.15  -10404.55+36.2286*T;,,N 86Jon !


$ Phase RHOMBOHEDRAL_A7

PARA G(RHOMBO_A7,BI;0)  298.15  +GHSERBI#;,,N 0 !
PARA G(RHOMBO_A7,PB;0)  298.15  +GPBRHO#;,,N 0 !
PARA G(RHOMBO_A7,SB;0)  298.15  +GHSERSB#;,,N 0 !
PARA G(RHOMBO_A7,SN;0)  298.15  +GSNRHO#;,,N 0 !

PARA L(RHOMBO_A7,BI,SN;0)  298.15  18998;,,N 98Yoo !


$ Phase DO3 (gamma-Cu3Sn.h)

PARA G(DO3,CU:CU;0)  298.15 +GCUBCC#;,,N!
PARA G(DO3,SN:SN;0)  298.15 +GSNBCC#;,,N!
PARA G(DO3,CU:SN;0)  298.15 -10029.85+0.00285*T
 +0.75*GCUBCC#+0.25*GSNBCC#;,,N 96Shi !
PARA G(DO3,SN:CU;0)  298.15 +116674.85+4.8166*T
 +0.75*GSNBCC#+0.25*GCUBCC#;,,N 96Shi !
$PARA G(DO3,CU:SN;0)  298.15 -5917.1-2.4384*T
$ +0.75*GHSERCU#+0.25*GHSERSN#;,,N 96Shi !
$PARA G(DO3,SN:CU;0)  298.15 +120979.1
$ +0.75*GHSERSN#+0.25*GHSERCU#;,,N 96Shi !
PARA L(DO3,CU:CU,SN;0)  298.15 -1857.8-2.5311*T;,,N 96Shi !
PARA L(DO3,CU:CU,SN;1)  298.15 -2.9894*T;,,N 96Shi !
PARA L(DO3,CU,SN:SN;0)  298.15 +45850.0-42.2191*T;,,N 96Shi !


$ Phase EPSILON Ag3(Sb,Sn) (Description needs to be "cleaned up")

PARA G(EPSILON,AG:AG;0)  298.15  +4750-0.5*T+GHSERAG;,,N 96Oh !
PARA G(EPSILON,SB:SB;0)  298.15  +20000-10*T+GHSERSB;,,N 96Oh !
PARA G(EPSILON,AG:SB;0)  298.15  -338.5-4.5184*T
 +0.75*GHSERAG+0.25*GHSERSB;,,N 96Oh !
PARA G(EPSILON,SB:AG;0)  298.15  +23223.9
 +0.25*GHSERAG+0.75*GHSERSB;,,N 96Oh !
PARA G(EPSILON,AG:SN;0)  298.15  -11085.3+110.01471*T
 -23.18*T*LN(T)-0.00359*T**2+4389.5*T**(-1);,,N 96Oh !
PARA G(EPSILON,SB:SN;0)  298.15  0;,,N 96Oh !

PARA L(EPSILON,AG:AG,SB;0)  298.15  -4873.3;,,N 96Oh!
PARA L(EPSILON,AG,SB:SB;0)  298.15  +5932.3;,,N 96Oh!


$ Phase CU41SN11

PARA G(CU41SN11,CU:SN;0)  298.15  -6323.5-1.2808*T
 +0.788*GHSERCU#+0.212*GHSERSN#;,,N 96Shi !


$ Phase CU10SN3

PARA G(CU10SN3,CU:SN;0)  298.15  -6655.0-1.4483*T
 +0.769*GHSERCU#+0.231*GHSERSN#;,,N 96Shi !


$ Phase CU3SN

PARA G(CU3SN,CU:SN;0)  298.15 -8194.2-0.2043*T
 +0.75*GHSERCU#+0.25*GHSERSN#;,,N 96Shi !


$ Phase CU6SN5

PARA G(CU6SN5,CU:SN;0)  298.15  -6869.5-0.1589*T
 +0.545*GHSERCU#+0.455*GHSERSN#;,,N 96Shi !


$ Phase CU6SN5_L

PARA G(CU6SN5_L,CU:SN;0)  298.15  -7129.7+0.4059*T
 +0.545*GHSERCU#+0.455*GHSERSN#;,,N 96Shi !


$ Phase SBSN

PARA G(SBSN,SB:SB;0)  298.15  +6227.48+2*GHSERSB;,,N 86Jon !
PARA G(SBSN,SN:SN;0)  298.15  +7463.66+2*GHSERSN;,,N 86Jon !
PARA G(SBSN,SB:SN;0)  298.15  -6561.73-1.02354*T
 +GHSERSB+GHSERSN;,,N 86Jon !
PARA G(SBSN,SN:SB;0)  298.15  -6561.73-1.02354*T
 +GHSERSB+GHSERSN;,,N 86Jon !


$ Phase SB2SN3

PARA G(SB2SN3,SB:SN;0)  298.15  -1749.05-28.1335*T
 +2*GHSERSB+3*GHSERSN;,,N 86Jon !


$-----------------------------------------------------------------------
$  End of parameters
$-----------------------------------------------------------------------

 LIST_OF_REFERENCES
 NUMBER  SOURCE   
 81Nga     'T.L. Ngai and Y.A. Chang, CALPHAD 5 (1981) 267-276;
               Pb-Sn'
 86Hay     'F.H. Hayes, H.L. Lukas, G. Effenberg and G. Petzow,
               Z. Metallkd. 77 (1986) 749-754; Ag-Cu, Ag-Pb, Ag-Cu-Pb'
 86Jon     'B. Jonsson and J. Agren, Mater. Sci. Tech. 2 (1986) 913-
               916; Sb-Sn (modified description)'
 89Fec     'H.J. Fecht, M.-X. Zhang, Y.A. Chang and J.H. Perepezko,
               Metall. Trans. A 20A (1989) 795-803; Pb-Sn'
 90Tep     'O. Teppo, J. Niemela and P. Taskinen, Thermochim. Acta
               173 (1990) 137-150; Bi-Cu'
 91Din     'A.T. Dinsdale, CALPHAD 15 (1991) 317-425; Unaries'
 94Kat     'U.R. Kattner and W.J. Boettinger, J. Electron. Mater. 23
               (1994) 603-610; Ag-Bi, Ag-Bi-Sn'
 95Oht     'H. Ohtani, K. Okuda and K. Ishida, J. Phase Equilibria
               16 (1995) 416-429; Pb-Sn'
 96Lee     'B.-J. Lee, C.-S. Oh and J.-H. Shim, J. Electron. Mater.
               25 (1996) 983-991; Bi-Sn, In-Sn'
 96Oh      'C.-S.Oh, J.-H. Shim, B.-J. Lee and D.N. Lee, J. Alloys
               Comp. 238 (1996) 155-166; Ag-Sb, Ag-Sn, Ag-Sb-Sn
			   The liquidus shown in the paper does not agree with
			   86Jon that was used for Sb-Sn'
 96Shi     'J.-H. Shim, C.-S.Oh, B.-J. Lee and D.N. Lee,
               Z. Metallkd. 87 (1996) 205-212; Cu-Sn'
 98Yoo     'S.W. Yoon and H.M. Lee, CALPHAD 22 (1998) 167-178;
               Bi-Pb, Bi-Pb-Sn (L.st. changed from [89Din] to [91Din])'
 99Din     'A.T. Dinsdale, NPL, Fcc_a1 update, 1999; Ag-Sn'
 99Lee     'B.-J. Lee, KRISS, Fcc_a1 update, 1999; Cu-Sn'

!
